Repository: nfinan/xmlfiles

File: materialsmine_xmls/L101_S11_Dang_2007.xml
<PolymerNanocomposite>
    <ID>L101_S11_Dang_2007</ID>
    <Control_ID>L101_S1_Dang_2007</Control_ID>
    <SchemaVersion>PNC_schema_041220</SchemaVersion>
    <DatasetID>5e96fe71c9db0157d0737e3e</DatasetID>
    <SchemaID>5e96dbe7c49dc53363c20305</SchemaID>
    <DATA_SOURCE>
        <Citation>
            <CommonFields>
                <CitationType>research article</CitationType>
                <Publication>Composites Science and Technology</Publication>
                <Title>Study on microstructure and dielectric property of the BaTiO3/epoxy resin composites</Title>
                <Author>Dang, Zhi-Min</Author>
                <Author>Yu, Yan-Fei</Author>
                <Author>Xu, Hai-Ping</Author>
                <Author>Bai, Jinbo</Author>
                <Keyword>Dielectric properties</Keyword>
                <Keyword>Microstructure</Keyword>
                <Keyword>Silane coupling agent</Keyword>
                <Keyword>BaTiO3</Keyword>
                <Publisher>Elsevier</Publisher>
                <PublicationYear>2008</PublicationYear>
                <DOI>10.1016/j.compscitech.2007.05.021</DOI>
                <Volume>68</Volume>
                <URL>https://www.sciencedirect.com/science/article/pii/S0266353807002199?via%3Dihub</URL>
                <Language>English</Language>
                <Location>Key Laboratory of Beijing City on Preparation and Processing of Novel Polymer Materials and Key Laboratory of the Ministry of Education on Nanomaterials, Beijing University of Chemical Technology, Beijing 100029, PR China</Location>
                <DateOfCitation>2015-07-24</DateOfCitation>
            </CommonFields>
            <CitationType>
                <Journal>
                    <ISSN>0266-3538</ISSN>
                    <Issue>1</Issue>
                </Journal>
            </CitationType>
        </Citation>
    </DATA_SOURCE>
    <MATERIALS>
        <Matrix>
            <MatrixComponent>
                <ChemicalName>bisphenol A epoxy resin</ChemicalName>
                <StdChemicalName>DGEBA Epoxy Resin</StdChemicalName>
                <uSMILES>CC(C)(C1=CC=C(OCC2CO2)C=C1)C3=CC=C(OCC4CO4)C=C3</uSMILES>
                <Abbreviation>EPR</Abbreviation>
                <ManufacturerOrSourceName>Dow chemical</ManufacturerOrSourceName>
                <TradeName>DER661</TradeName>
                <Density>
                    <description>inserted from ChemProps, NanoMine</description>
                    <value>1.13</value>
                    <unit>g/cm3</unit>
                </Density>
            </MatrixComponent>
            <MatrixProcessing>
                <ChooseParameter>
                    <Mixing>
                        <MixingMethod>dissolving</MixingMethod>
                        <ChemicalUsed>
                            <description>acetone</description>
                        </ChemicalUsed>
                    </Mixing>
                </ChooseParameter>
                <ChooseParameter>
                    <Additive>
                        <Description>MeTHPA was chosen as a hardener in 10/4 (EPR/MeTHPA) weight ratio</Description>
                        <Additive>MeTHPA</Additive>
                    </Additive>
                </ChooseParameter>
            </MatrixProcessing>
        </Matrix>
        <Filler>
            <FillerComponent>
                <ChemicalName>barium titanate</ChemicalName>
                <StdChemicalName>Barium titanate</StdChemicalName>
                <Abbreviation>BaTiO3</Abbreviation>
                <ManufacturerOrSourceName>Guoteng electronic ceramic company</ManufacturerOrSourceName>
                <Density>
                    <description>inserted from ChemProps, NanoMine</description>
                    <value>6.02</value>
                    <unit>g/cm3</unit>
                </Density>
                <SphericalParticleDiameter>
                    <value>0.7</value>
                    <unit>micrometers</unit>
                </SphericalParticleDiameter>
                <SurfaceArea>
                    <specific>
                        <description>value ranges from 9 - 1.3</description>
                        <value>9</value>
                        <unit>m^2/g</unit>
                    </specific>
                </SurfaceArea>
                <FillerComponentInComposite>
                    <mass>0.888779527559055</mass>
                    <volume>0.6</volume>
                </FillerComponentInComposite>
                <ParticleSurfaceTreatment>
                    <ChemicalName>phosphated ester</ChemicalName>
                    <Abbreviation>BYK-9010</Abbreviation>
                    <MolecularWeight>
                        <description>The amount of KH550 and BYK-9010 was 1.0 wt% in comparison with the BaTiO3 powders</description>
                    </MolecularWeight>
                </ParticleSurfaceTreatment>
            </FillerComponent>
            <FillerComposition>
                <Fraction>
                    <mass>
                        <value>0.888779527559055</value>
                        <source>computed by NanoMine</source>
                    </mass>
                    <volume>
                        <value>0.6</value>
                        <source>reported</source>
                    </volume>
                </Fraction>
            </FillerComposition>
        </Filler>
    </MATERIALS>
    <PROCESSING>
        <SolutionProcessing>
            <ChooseParameter>
                <Other>Suspensions containing BaTiO3 powde and solvent were prepared in a polytetrafluoroethylene (PTFE) bottle</Other>
            </ChooseParameter>
            <ChooseParameter>
                <Mixing>
                    <Description>Ultrasonic was applied to the suspensions.</Description>
                    <MixingMethod>ultra-sonication</MixingMethod>
                </Mixing>
            </ChooseParameter>
            <ChooseParameter>
                <Additive>
                    <Description>EPR and curing agent were added into the suspensions.</Description>
                    <Additive>EPR</Additive>
                </Additive>
            </ChooseParameter>
            <ChooseParameter>
                <Additive>
                    <Description>Catalyst 2,4-EMI was added into suspensions</Description>
                    <Additive>2-ethyl-4- methyl-imidazole</Additive>
                </Additive>
            </ChooseParameter>
            <ChooseParameter>
                <Mixing>
                    <MixingMethod>ball milling</MixingMethod>
                    <Time>
                        <value>24</value>
                        <unit>hours</unit>
                    </Time>
                </Mixing>
            </ChooseParameter>
            <ChooseParameter>
                <Heating>
                    <Temperature>
                        <value>75</value>
                        <unit>Celsius</unit>
                    </Temperature>
                    <Time>
                        <value>1</value>
                        <unit>hours</unit>
                    </Time>
                </Heating>
            </ChooseParameter>
            <ChooseParameter>
                <Drying-Evaporation>
                    <Description>To remove solvent residue</Description>
                    <Temperature>
                        <value>75</value>
                        <unit>Celsius</unit>
                    </Temperature>
                    <Time>
                        <value>30</value>
                        <unit>minutes</unit>
                    </Time>
                </Drying-Evaporation>
            </ChooseParameter>
            <ChooseParameter>
                <Molding>
                    <MoldingMode>hot-pressing</MoldingMode>
                    <MoldingInfo>
                        <Description>Samples were cured at temperature range between 150 and 160 degrees celsius</Description>
                        <Temperature>
                            <value>150</value>
                            <unit>Celsius</unit>
                        </Temperature>
                    </MoldingInfo>
                </Molding>
            </ChooseParameter>
        </SolutionProcessing>
    </PROCESSING>
    <CHARACTERIZATION>
        <Scanning_Electron_Microscopy>
            <EquipmentUsed>Hitachi S-4700</EquipmentUsed>
        </Scanning_Electron_Microscopy>
        <Differential_Scanning_Calorimetry>
            <Equipment>Dupont TA 2010</Equipment>
        </Differential_Scanning_Calorimetry>
        <Fourier_Transform_Infrared_Spectroscopy>
            <Equipment>Nexus 670</Equipment>
        </Fourier_Transform_Infrared_Spectroscopy>
    </CHARACTERIZATION>
    <PROPERTIES>
        <Electrical>
            <AC_DielectricDispersion>
                <DielectricDispersionDependence>
                    <FrequencyDependence>
                        <condition>
                            <temperature>
                                <value>25</value>
                                <unit>Celsius</unit>
                            </temperature>
                        </condition>
                    </FrequencyDependence>
                </DielectricDispersionDependence>
                <Dielectric_Real_Permittivity>
                    <description>Dielectric Permittivity of 60 vol% BaTiO3/EPR composite without KH550. Taken at room temperature</description>
                    <data>
                        <AxisLabel>
                            <xName>Frequency</xName>
                            <xUnit>Hz</xUnit>
                            <yName>Dielectric Permittivity</yName>
                        </AxisLabel>
                        <data>
                            <headers>
                                <column id="0">Frequency (Hz)</column>
                                <column id="1">Dielectric Permittivity</column>
                            </headers>
                            <rows>
                                <row id="0">
                                    <column id="0">1037.79237</column>
                                    <column id="1">36.81818</column>
                                </row>
                                <row id="1">
                                    <column id="0">1272.6532</column>
                                    <column id="1">36.73295</column>
                                </row>
                                <row id="2">
                                    <column id="0">1530.63225</column>
                                    <column id="1">36.64773</column>
                                </row>
                                <row id="3">
                                    <column id="0">1951.22856</column>
                                    <column id="1">36.13636</column>
                                </row>
                                <row id="4">
                                    <column id="0">2416.25708</column>
                                    <column id="1">36.22159</column>
                                </row>
                                <row id="5">
                                    <column id="0">2963.07568</column>
                                    <column id="1">36.13636</column>
                                </row>
                                <row id="6">
                                    <column id="0">3633.51004</column>
                                    <column id="1">35.88068</column>
                                </row>
                                <row id="7">
                                    <column id="0">4543.23067</column>
                                    <column id="1">35.79545</column>
                                </row>
                                <row id="8">
                                    <column id="0">5680.71772</column>
                                    <column id="1">35.71023</column>
                                </row>
                                <row id="9">
                                    <column id="0">7171.68299</column>
                                    <column id="1">35.19886</column>
                                </row>
                                <row id="10">
                                    <column id="0">9143.53871</column>
                                    <column id="1">35.28409</column>
                                </row>
                                <row id="11">
                                    <column id="0">10680.9252</column>
                                    <column id="1">35.11364</column>
                                </row>
                                <row id="12">
                                    <column id="0">13750.59549</column>
                                    <column id="1">35.19886</column>
                                </row>
                                <row id="13">
                                    <column id="0">16376.87057</column>
                                    <column id="1">34.77273</column>
                                </row>
                                <row id="14">
                                    <column id="0">20677.81907</column>
                                    <column id="1">34.85795</column>
                                </row>
                                <row id="15">
                                    <column id="0">25603.52549</column>
                                    <column id="1">34.51705</column>
                                </row>
                                <row id="16">
                                    <column id="0">31704.34482</column>
                                    <column id="1">34.43182</column>
                                </row>
                                <row id="17">
                                    <column id="0">40029.90925</column>
                                    <column id="1">34.43182</column>
                                </row>
                                <row id="18">
                                    <column id="0">49088.09946</column>
                                    <column id="1">34.26136</column>
                                </row>
                                <row id="19">
                                    <column id="0">60783.71494</column>
                                    <column id="1">34.09091</column>
                                </row>
                                <row id="20">
                                    <column id="0">76742.70088</column>
                                    <column id="1">33.92045</column>
                                </row>
                                <row id="21">
                                    <column id="0">94110.19717</column>
                                    <column id="1">33.83523</column>
                                </row>
                                <row id="22">
                                    <column id="0">115408.09887</column>
                                    <column id="1">33.75</column>
                                </row>
                                <row id="23">
                                    <column id="0">140160.12385</column>
                                    <column id="1">33.75</column>
                                </row>
                                <row id="24">
                                    <column id="0">178674.1632</column>
                                    <column id="1">33.23864</column>
                                </row>
                                <row id="25">
                                    <column id="0">217003.09354</column>
                                    <column id="1">33.40909</column>
                                </row>
                                <row id="26">
                                    <column id="0">268705.74179</column>
                                    <column id="1">33.23864</column>
                                </row>
                                <row id="27">
                                    <column id="0">335987.68558</column>
                                    <column id="1">33.23864</column>
                                </row>
                                <row id="28">
                                    <column id="0">420124.26433</column>
                                    <column id="1">33.32386</column>
                                </row>
                                <row id="29">
                                    <column id="0">535588.2391</column>
                                    <column id="1">32.98295</column>
                                </row>
                                <row id="30">
                                    <column id="0">650457.93715</column>
                                    <column id="1">32.98295</column>
                                </row>
                                <row id="31">
                                    <column id="0">797676.52709</column>
                                    <column id="1">32.98295</column>
                                </row>
                                <row id="32">
                                    <column id="0">978233.20119</column>
                                    <column id="1">33.06818</column>
                                </row>
                            </rows>
                        </data>
                    </data>
                </Dielectric_Real_Permittivity>
                <Dielectric_Loss_Tangent>
                    <description>Loss Tangent of 60 vol% BaTiO3/EPR composite without KH550. Taken at room temperature</description>
                    <data>
                        <AxisLabel>
                            <xName>Frequency</xName>
                            <xUnit>Hz</xUnit>
                            <yName>Loss Tangent</yName>
                        </AxisLabel>
                        <data>
                            <headers>
                                <column id="0">Frequency (Hz)</column>
                                <column id="1">Loss Tangent</column>
                            </headers>
                            <rows>
                                <row id="0">
                                    <column id="0">1059.93907</column>
                                    <column id="1">0.03011</column>
                                </row>
                                <row id="1">
                                    <column id="0">1262.18669</column>
                                    <column id="1">0.02879</column>
                                </row>
                                <row id="2">
                                    <column id="0">1547.41478</column>
                                    <column id="1">0.0286</column>
                                </row>
                                <row id="3">
                                    <column id="0">1972.1676</column>
                                    <column id="1">0.02784</column>
                                </row>
                                <row id="4">
                                    <column id="0">2348.47811</column>
                                    <column id="1">0.02727</column>
                                </row>
                                <row id="5">
                                    <column id="0">3022.29657</column>
                                    <column id="1">0.02633</column>
                                </row>
                                <row id="6">
                                    <column id="0">3705.27311</column>
                                    <column id="1">0.02652</column>
                                </row>
                                <row id="7">
                                    <column id="0">4498.72957</column>
                                    <column id="1">0.02727</column>
                                </row>
                                <row id="8">
                                    <column id="0">5678.23658</column>
                                    <column id="1">0.02443</column>
                                </row>
                                <row id="9">
                                    <column id="0">6961.40065</column>
                                    <column id="1">0.02576</column>
                                </row>
                                <row id="10">
                                    <column id="0">8786.58723</column>
                                    <column id="1">0.02273</column>
                                </row>
                                <row id="11">
                                    <column id="0">10877.19349</column>
                                    <column id="1">0.025</column>
                                </row>
                                <row id="12">
                                    <column id="0">13206.46294</column>
                                    <column id="1">0.02386</column>
                                </row>
                                <row id="13">
                                    <column id="0">16508.08245</column>
                                    <column id="1">0.02405</column>
                                </row>
                                <row id="14">
                                    <column id="0">20043.16456</column>
                                    <column id="1">0.02292</column>
                                </row>
                                <row id="15">
                                    <column id="0">25298.21549</column>
                                    <column id="1">0.02386</column>
                                </row>
                                <row id="16">
                                    <column id="0">31622.7766</column>
                                    <column id="1">0.02348</column>
                                </row>
                                <row id="17">
                                    <column id="0">39146.83264</column>
                                    <column id="1">0.02424</column>
                                </row>
                                <row id="18">
                                    <column id="0">48461.09895</column>
                                    <column id="1">0.0233</column>
                                </row>
                                <row id="19">
                                    <column id="0">61763.27794</column>
                                    <column id="1">0.02292</column>
                                </row>
                                <row id="20">
                                    <column id="0">72838.25798</column>
                                    <column id="1">0.02292</column>
                                </row>
                                <row id="21">
                                    <column id="0">94650.64885</column>
                                    <column id="1">0.02254</column>
                                </row>
                                <row id="22">
                                    <column id="0">116039.73854</column>
                                    <column id="1">0.02348</column>
                                </row>
                                <row id="23">
                                    <column id="0">138181.35219</column>
                                    <column id="1">0.02311</column>
                                </row>
                                <row id="24">
                                    <column id="0">174410.66328</column>
                                    <column id="1">0.02311</column>
                                </row>
                                <row id="25">
                                    <column id="0">222284.97711</column>
                                    <column id="1">0.02348</column>
                                </row>
                                <row id="26">
                                    <column id="0">277856.28495</column>
                                    <column id="1">0.02348</column>
                                </row>
                                <row id="27">
                                    <column id="0">334099.94527</column>
                                    <column id="1">0.0233</column>
                                </row>
                                <row id="28">
                                    <column id="0">421696.50343</column>
                                    <column id="1">0.0233</column>
                                </row>
                                <row id="29">
                                    <column id="0">507056.29618</column>
                                    <column id="1">0.02424</column>
                                </row>
                                <row id="30">
                                    <column id="0">646239.14082</column>
                                    <column id="1">0.02424</column>
                                </row>
                                <row id="31">
                                    <column id="0">799999.81699</column>
                                    <column id="1">0.025</column>
                                </row>
                                <row id="32">
                                    <column id="0">961935.75439</column>
                                    <column id="1">0.02727</column>
                                </row>
                            </rows>
                        </data>
                    </data>
                </Dielectric_Loss_Tangent>
            </AC_DielectricDispersion>
        </Electrical>
        <Thermal />
    </PROPERTIES>
    <MICROSTRUCTURE>
        <LengthUnit>micrometers</LengthUnit>
        <ImageFile>
            <File>http://localhost/nmr/blob?id=5b201f0ae74a1d61fc4405a0</File>
            <Description>Microstructure of fractured surface of 0.7 micrometers loading nanocomposite without KH550</Description>
            <MicroscopyType>SEM</MicroscopyType>
        </ImageFile>
    </MICROSTRUCTURE>
</PolymerNanocomposite>

File: materialsmine_xmls/L101_S12_Dang_2007.xml
<PolymerNanocomposite>
    <ID>L101_S12_Dang_2007</ID>
    <Control_ID>L101_S1_Dang_2007</Control_ID>
    <SchemaVersion>PNC_schema_041220</SchemaVersion>
    <DatasetID>5e96fe71c9db0157d0737e3e</DatasetID>
    <SchemaID>5e96dbe7c49dc53363c20305</SchemaID>
    <DATA_SOURCE>
        <Citation>
            <CommonFields>
                <CitationType>research article</CitationType>
                <Publication>Composites Science and Technology</Publication>
                <Title>Study on microstructure and dielectric property of the BaTiO3/epoxy resin composites</Title>
                <Author>Dang, Zhi-Min</Author>
                <Author>Yu, Yan-Fei</Author>
                <Author>Xu, Hai-Ping</Author>
                <Author>Bai, Jinbo</Author>
                <Keyword>Dielectric properties</Keyword>
                <Keyword>Microstructure</Keyword>
                <Keyword>Silane coupling agent</Keyword>
                <Keyword>BaTiO3</Keyword>
                <Publisher>Elsevier</Publisher>
                <PublicationYear>2008</PublicationYear>
                <DOI>10.1016/j.compscitech.2007.05.021</DOI>
                <Volume>68</Volume>
                <URL>https://www.sciencedirect.com/science/article/pii/S0266353807002199?via%3Dihub</URL>
                <Language>English</Language>
                <Location>Key Laboratory of Beijing City on Preparation and Processing of Novel Polymer Materials and Key Laboratory of the Ministry of Education on Nanomaterials, Beijing University of Chemical Technology, Beijing 100029, PR China</Location>
                <DateOfCitation>2015-07-24</DateOfCitation>
            </CommonFields>
            <CitationType>
                <Journal>
                    <ISSN>0266-3538</ISSN>
                    <Issue>1</Issue>
                </Journal>
            </CitationType>
        </Citation>
    </DATA_SOURCE>
    <MATERIALS>
        <Matrix>
            <MatrixComponent>
                <ChemicalName>bisphenol A epoxy resin</ChemicalName>
                <StdChemicalName>DGEBA Epoxy Resin</StdChemicalName>
                <uSMILES>CC(C)(C1=CC=C(OCC2CO2)C=C1)C3=CC=C(OCC4CO4)C=C3</uSMILES>
                <Abbreviation>EPR</Abbreviation>
                <ManufacturerOrSourceName>Dow chemical</ManufacturerOrSourceName>
                <TradeName>DER661</TradeName>
                <Density>
                    <description>inserted from ChemProps, NanoMine</description>
                    <value>1.13</value>
                    <unit>g/cm3</unit>
                </Density>
            </MatrixComponent>
            <MatrixProcessing>
                <ChooseParameter>
                    <Mixing>
                        <MixingMethod>dissolving</MixingMethod>
                        <ChemicalUsed>
                            <description>acetone</description>
                        </ChemicalUsed>
                    </Mixing>
                </ChooseParameter>
                <ChooseParameter>
                    <Additive>
                        <Description>MeTHPA was chosen as a hardener in 10/4 (EPR/MeTHPA) weight ratio</Description>
                        <Additive>MeTHPA</Additive>
                    </Additive>
                </ChooseParameter>
            </MatrixProcessing>
        </Matrix>
        <Filler>
            <FillerComponent>
                <ChemicalName>barium titanate</ChemicalName>
                <StdChemicalName>Barium titanate</StdChemicalName>
                <Abbreviation>BaTiO3</Abbreviation>
                <ManufacturerOrSourceName>Guoteng electronic ceramic company</ManufacturerOrSourceName>
                <Density>
                    <description>inserted from ChemProps, NanoMine</description>
                    <value>6.02</value>
                    <unit>g/cm3</unit>
                </Density>
                <SphericalParticleDiameter>
                    <value>0.7</value>
                    <unit>micrometers</unit>
                </SphericalParticleDiameter>
                <SurfaceArea>
                    <specific>
                        <description>value ranges from 9 - 1.3</description>
                        <value>9</value>
                        <unit>m^2/g</unit>
                    </specific>
                </SurfaceArea>
                <FillerComponentInComposite>
                    <mass>0.9255435976279376</mass>
                    <volume>0.7</volume>
                </FillerComponentInComposite>
                <ParticleSurfaceTreatment>
                    <ChemicalName>silane coupling agent</ChemicalName>
                    <Abbreviation>KH550</Abbreviation>
                    <MolecularWeight>
                        <description>The amount of KH550 and BYK-9010 was 1.0 wt% in comparison with the BaTiO3 powders</description>
                    </MolecularWeight>
                </ParticleSurfaceTreatment>
                <ParticleSurfaceTreatment>
                    <ChemicalName>phosphated ester</ChemicalName>
                    <Abbreviation>BYK-9010</Abbreviation>
                    <MolecularWeight>
                        <description>The amount of KH550 and BYK-9010 was 1.0 wt% in comparison with the BaTiO3 powders</description>
                    </MolecularWeight>
                </ParticleSurfaceTreatment>
            </FillerComponent>
            <FillerComposition>
                <Fraction>
                    <mass>
                        <value>0.9255435976279376</value>
                        <source>computed by NanoMine</source>
                    </mass>
                    <volume>
                        <value>0.7</value>
                        <source>reported</source>
                    </volume>
                </Fraction>
            </FillerComposition>
        </Filler>
    </MATERIALS>
    <PROCESSING>
        <SolutionProcessing>
            <ChooseParameter>
                <Other>Suspensions containing BaTiO3 powder, KH550 and solvent were prepared in a polytetrafluoroethylene (PTFE) bottle</Other>
            </ChooseParameter>
            <ChooseParameter>
                <Mixing>
                    <Description>Ultrasonic was applied to the suspensions.</Description>
                    <MixingMethod>ultra-sonication</MixingMethod>
                </Mixing>
            </ChooseParameter>
            <ChooseParameter>
                <Additive>
                    <Description>EPR and curing agent were added into the suspensions.</Description>
                    <Additive>EPR</Additive>
                </Additive>
            </ChooseParameter>
            <ChooseParameter>
                <Additive>
                    <Description>Catalyst 2,4-EMI was added into suspensions</Description>
                    <Additive>2-ethyl-4- methyl-imidazole</Additive>
                </Additive>
            </ChooseParameter>
            <ChooseParameter>
                <Mixing>
                    <MixingMethod>ball milling</MixingMethod>
                    <Time>
                        <value>24</value>
                        <unit>hours</unit>
                    </Time>
                </Mixing>
            </ChooseParameter>
            <ChooseParameter>
                <Heating>
                    <Temperature>
                        <value>75</value>
                        <unit>Celsius</unit>
                    </Temperature>
                    <Time>
                        <value>1</value>
                        <unit>hours</unit>
                    </Time>
                </Heating>
            </ChooseParameter>
            <ChooseParameter>
                <Drying-Evaporation>
                    <Description>To remove solvent residue</Description>
                    <Temperature>
                        <value>75</value>
                        <unit>Celsius</unit>
                    </Temperature>
                    <Time>
                        <value>30</value>
                        <unit>minutes</unit>
                    </Time>
                </Drying-Evaporation>
            </ChooseParameter>
            <ChooseParameter>
                <Molding>
                    <MoldingMode>hot-pressing</MoldingMode>
                    <MoldingInfo>
                        <Description>Samples were cured at temperature range between 150 and 160 degrees celsius</Description>
                        <Temperature>
                            <value>150</value>
                            <unit>Celsius</unit>
                        </Temperature>
                    </MoldingInfo>
                </Molding>
            </ChooseParameter>
        </SolutionProcessing>
    </PROCESSING>
    <CHARACTERIZATION>
        <Scanning_Electron_Microscopy>
            <EquipmentUsed>Hitachi S-4700</EquipmentUsed>
        </Scanning_Electron_Microscopy>
        <Differential_Scanning_Calorimetry>
            <Equipment>Dupont TA 2010</Equipment>
        </Differential_Scanning_Calorimetry>
        <Fourier_Transform_Infrared_Spectroscopy>
            <Equipment>Nexus 670</Equipment>
        </Fourier_Transform_Infrared_Spectroscopy>
    </CHARACTERIZATION>
    <PROPERTIES>
        <Electrical>
            <AC_DielectricDispersion>
                <DielectricDispersionDependence>
                    <TemperatureDependence>
                        <condition>
                            <frequency>
                                <value>1000</value>
                                <unit>Hz</unit>
                            </frequency>
                        </condition>
                    </TemperatureDependence>
                </DielectricDispersionDependence>
                <Dielectric_Real_Permittivity>
                    <description>Temperature dependence of dielectric permittivity of the composite at 10^3 Hz.</description>
                    <data>
                        <AxisLabel>
                            <xName>Temperature</xName>
                            <xUnit>C</xUnit>
                            <yName>Dielectric Permittivity</yName>
                        </AxisLabel>
                        <data>
                            <headers>
                                <column id="0">Temperature (C)</column>
                                <column id="1">Dielectric Permittivity</column>
                            </headers>
                            <rows>
                                <row id="0">
                                    <column id="0">-60.1545253863</column>
                                    <column id="1">44.2718446602</column>
                                </row>
                                <row id="1">
                                    <column id="0">-49.9558498896</column>
                                    <column id="1">44.2718446602</column>
                                </row>
                                <row id="2">
                                    <column id="0">-39.9116997792</column>
                                    <column id="1">44.2718446602</column>
                                </row>
                                <row id="3">
                                    <column id="0">-30.0220750552</column>
                                    <column id="1">46.6019417476</column>
                                </row>
                                <row id="4">
                                    <column id="0">-19.8233995585</column>
                                    <column id="1">51.2621359223</column>
                                </row>
                                <row id="5">
                                    <column id="0">-9.93377483444</column>
                                    <column id="1">53.5922330097</column>
                                </row>
                                <row id="6">
                                    <column id="0">0.264900662252</column>
                                    <column id="1">53.5922330097</column>
                                </row>
                                <row id="7">
                                    <column id="0">10.1545253863</column>
                                    <column id="1">55.9223300971</column>
                                </row>
                                <row id="8">
                                    <column id="0">20.0441501104</column>
                                    <column id="1">58.2524271845</column>
                                </row>
                                <row id="9">
                                    <column id="0">29.9337748344</column>
                                    <column id="1">60.5825242718</column>
                                </row>
                                <row id="10">
                                    <column id="0">39.9779249448</column>
                                    <column id="1">66.4077669903</column>
                                </row>
                                <row id="11">
                                    <column id="0">50.0220750552</column>
                                    <column id="1">80.3883495146</column>
                                </row>
                                <row id="12">
                                    <column id="0">59.9116997792</column>
                                    <column id="1">100.194174757</column>
                                </row>
                                <row id="13">
                                    <column id="0">69.9558498896</column>
                                    <column id="1">150.291262136</column>
                                </row>
                                <row id="14">
                                    <column id="0">80.0</column>
                                    <column id="1">226.019417476</column>
                                </row>
                                <row id="15">
                                    <column id="0">89.8896247241</column>
                                    <column id="1">372.815533981</column>
                                </row>
                                <row id="16">
                                    <column id="0">99.7792494481</column>
                                    <column id="1">449.708737864</column>
                                </row>
                                <row id="17">
                                    <column id="0">109.977924945</column>
                                    <column id="1">552.233009709</column>
                                </row>
                                <row id="18">
                                    <column id="0">120.176600442</column>
                                    <column id="1">643.106796117</column>
                                </row>
                                <row id="19">
                                    <column id="0">130.066225166</column>
                                    <column id="1">740.970873786</column>
                                </row>
                                <row id="20">
                                    <column id="0">139.95584989</column>
                                    <column id="1">887.766990291</column>
                                </row>
                                <row id="21">
                                    <column id="0">149.845474614</column>
                                    <column id="1">1118.44660194</column>
                                </row>
                            </rows>
                        </data>
                    </data>
                </Dielectric_Real_Permittivity>
                <Dielectric_Loss_Tangent>
                    <description>Temperature dependence of loss tangent of the composite at 10^3 Hz.</description>
                    <data>
                        <AxisLabel>
                            <xName>Temperature</xName>
                            <xUnit>C</xUnit>
                            <yName>Loss Tangent</yName>
                        </AxisLabel>
                        <data>
                            <headers>
                                <column id="0">Temperature (C)</column>
                                <column id="1">Loss Tangent</column>
                            </headers>
                            <rows>
                                <row id="0">
                                    <column id="0">-60.0</column>
                                    <column id="1">0.0323177659675</column>
                                </row>
                                <row id="1">
                                    <column id="0">-50.2791014295</column>
                                    <column id="1">0.0303147560801</column>
                                </row>
                                <row id="2">
                                    <column id="0">-39.9863852961</column>
                                    <column id="1">0.0358541700373</column>
                                </row>
                                <row id="3">
                                    <column id="0">-30.2654867257</column>
                                    <column id="1">0.0370798597014</column>
                                </row>
                                <row id="4">
                                    <column id="0">-19.9727705922</column>
                                    <column id="1">0.0297044754523</column>
                                </row>
                                <row id="5">
                                    <column id="0">-10.2518720218</column>
                                    <column id="1">0.0632171606321</column>
                                </row>
                                <row id="6">
                                    <column id="0">0.0408441116406</column>
                                    <column id="1">0.0999673369212</column>
                                </row>
                                <row id="7">
                                    <column id="0">9.7617426821</column>
                                    <column id="1">0.104421726137</column>
                                </row>
                                <row id="8">
                                    <column id="0">19.768550034</column>
                                    <column id="1">0.108880511131</column>
                                </row>
                                <row id="9">
                                    <column id="0">30.0612661675</column>
                                    <column id="1">0.156393019259</column>
                                </row>
                                <row id="10">
                                    <column id="0">40.0680735194</column>
                                    <column id="1">0.155470638334</column>
                                </row>
                                <row id="11">
                                    <column id="0">50.0748808713</column>
                                    <column id="1">0.158853190145</column>
                                </row>
                                <row id="12">
                                    <column id="0">60.0816882233</column>
                                    <column id="1">0.430217804736</column>
                                </row>
                                <row id="13">
                                    <column id="0">69.9455411845</column>
                                    <column id="1">0.697275288702</column>
                                </row>
                                <row id="14">
                                    <column id="0">80.0953029272</column>
                                    <column id="1">0.742633132572</column>
                                </row>
                                <row id="15">
                                    <column id="0">90.2450646698</column>
                                    <column id="1">0.753551514559</column>
                                </row>
                                <row id="16">
                                    <column id="0">100.108917631</column>
                                    <column id="1">0.792447563548</column>
                                </row>
                                <row id="17">
                                    <column id="0">110.258679374</column>
                                    <column id="1">0.845339039705</column>
                                </row>
                                <row id="18">
                                    <column id="0">119.836623553</column>
                                    <column id="1">0.892840558386</column>
                                </row>
                                <row id="19">
                                    <column id="0">129.986385296</column>
                                    <column id="1">0.929588536786</column>
                                </row>
                                <row id="20">
                                    <column id="0">140.136147039</column>
                                    <column id="1">0.991089878414</column>
                                </row>
                                <row id="21">
                                    <column id="0">150.285908781</column>
                                    <column id="1">1.11824144426</column>
                                </row>
                            </rows>
                        </data>
                    </data>
                </Dielectric_Loss_Tangent>
            </AC_DielectricDispersion>
            <AC_DielectricDispersion>
                <DielectricDispersionDependence>
                    <FrequencyDependence>
                        <condition>
                            <temperature>
                                <value>25</value>
                                <unit>Celsius</unit>
                            </temperature>
                        </condition>
                    </FrequencyDependence>
                </DielectricDispersionDependence>
                <Dielectric_Real_Permittivity>
                    <data>
                        <description>Frequency dependence of dielectric permittivity of the composites with BaTiO3 (0.7 micrometers) measured at room temperature</description>
                        <AxisLabel>
                            <xName>Frequency</xName>
                            <xUnit>Hz</xUnit>
                            <yName>Dielectric Permittivity</yName>
                        </AxisLabel>
                        <data>
                            <headers>
                                <column id="0">Frequency (Hz)</column>
                                <column id="1">Dielectric Permittivity</column>
                            </headers>
                            <rows>
                                <row id="0">
                                    <column id="0">1038.79279</column>
                                    <column id="1">62.96296</column>
                                </row>
                                <row id="1">
                                    <column id="0">1305.27638</column>
                                    <column id="1">62.22222</column>
                                </row>
                                <row id="2">
                                    <column id="0">1703.74643</column>
                                    <column id="1">62.07407</column>
                                </row>
                                <row id="3">
                                    <column id="0">2161.27855</column>
                                    <column id="1">61.18519</column>
                                </row>
                                <row id="4">
                                    <column id="0">2821.06585</column>
                                    <column id="1">60.88889</column>
                                </row>
                                <row id="5">
                                    <column id="0">3682.27062</column>
                                    <column id="1">60.44444</column>
                                </row>
                                <row id="6">
                                    <column id="0">4760.86592</column>
                                    <column id="1">60.2963</column>
                                </row>
                                <row id="7">
                                    <column id="0">6214.24583</column>
                                    <column id="1">59.85185</column>
                                </row>
                                <row id="8">
                                    <column id="0">8111.30831</column>
                                    <column id="1">59.25926</column>
                                </row>
                                <row id="9">
                                    <column id="0">10587.49915</column>
                                    <column id="1">59.11111</column>
                                </row>
                                <row id="10">
                                    <column id="0">13559.1169</column>
                                    <column id="1">58.37037</column>
                                </row>
                                <row id="11">
                                    <column id="0">17698.39503</column>
                                    <column id="1">57.92593</column>
                                </row>
                                <row id="12">
                                    <column id="0">22451.20572</column>
                                    <column id="1">57.92593</column>
                                </row>
                                <row id="13">
                                    <column id="0">29027.51896</column>
                                    <column id="1">57.62963</column>
                                </row>
                                <row id="14">
                                    <column id="0">36822.70617</column>
                                    <column id="1">57.33333</column>
                                </row>
                                <row id="15">
                                    <column id="0">49455.53178</column>
                                    <column id="1">56.59259</column>
                                </row>
                                <row id="16">
                                    <column id="0">62736.55416</column>
                                    <column id="1">56.74074</column>
                                </row>
                                <row id="17">
                                    <column id="0">82671.41516</column>
                                    <column id="1">56.14815</column>
                                </row>
                                <row id="18">
                                    <column id="0">106887.18014</column>
                                    <column id="1">56.14815</column>
                                </row>
                                <row id="19">
                                    <column id="0">136887.45095</column>
                                    <column id="1">55.7037</column>
                                </row>
                                <row id="20">
                                    <column id="0">183849.65105</column>
                                    <column id="1">55.11111</column>
                                </row>
                                <row id="21">
                                    <column id="0">222385.99726</column>
                                    <column id="1">55.11111</column>
                                </row>
                                <row id="22">
                                    <column id="0">301535.77333</column>
                                    <column id="1">54.51852</column>
                                </row>
                                <row id="23">
                                    <column id="0">389860.37025</column>
                                    <column id="1">55.11111</column>
                                </row>
                                <row id="24">
                                    <column id="0">508875.53297</column>
                                    <column id="1">54.51852</column>
                                </row>
                                <row id="25">
                                    <column id="0">645531.37512</column>
                                    <column id="1">53.92593</column>
                                </row>
                                <row id="26">
                                    <column id="0">818885.42338</column>
                                    <column id="1">53.92593</column>
                                </row>
                            </rows>
                        </data>
                    </data>
                </Dielectric_Real_Permittivity>
                <Dielectric_Loss_Tangent>
                    <data>
                        <description>Frequency dependence of loss tangent of the composites with BaTiO3 (0.7 micrometers) measured at room temperature</description>
                        <AxisLabel>
                            <xName>Frequency</xName>
                            <xUnit>Hz</xUnit>
                            <yName>Loss Tangent</yName>
                        </AxisLabel>
                        <data>
                            <headers>
                                <column id="0">Frequency (Hz)</column>
                                <column id="1">Loss Tangent</column>
                            </headers>
                            <rows>
                                <row id="0">
                                    <column id="0">1038.73840703</column>
                                    <column id="1">0.060258780037</column>
                                </row>
                                <row id="1">
                                    <column id="0">1317.2550621</column>
                                    <column id="1">0.0563770794824</column>
                                </row>
                                <row id="2">
                                    <column id="0">1702.49818462</column>
                                    <column id="1">0.0541589648799</column>
                                </row>
                                <row id="3">
                                    <column id="0">2210.88784746</column>
                                    <column id="1">0.0515711645102</column>
                                </row>
                                <row id="4">
                                    <column id="0">2871.08974222</column>
                                    <column id="1">0.0490757855823</column>
                                </row>
                                <row id="5">
                                    <column id="0">3693.17829992</column>
                                    <column id="1">0.0473197781885</column>
                                </row>
                                <row id="6">
                                    <column id="0">4750.65817497</column>
                                    <column id="1">0.0456561922366</column>
                                </row>
                                <row id="7">
                                    <column id="0">6198.64994771</column>
                                    <column id="1">0.0432532347505</column>
                                </row>
                                <row id="8">
                                    <column id="0">8087.98691867</column>
                                    <column id="1">0.0410351201479</column>
                                </row>
                                <row id="9">
                                    <column id="0">10354.5367541</column>
                                    <column id="1">0.0393715341959</column>
                                </row>
                                <row id="10">
                                    <column id="0">13382.8144099</column>
                                    <column id="1">0.0389094269871</column>
                                </row>
                                <row id="11">
                                    <column id="0">17379.1091296</column>
                                    <column id="1">0.0379852125693</column>
                                </row>
                                <row id="12">
                                    <column id="0">22568.7530954</column>
                                    <column id="1">0.0365064695009</column>
                                </row>
                                <row id="13">
                                    <column id="0">29169.1884737</column>
                                    <column id="1">0.0360443622921</column>
                                </row>
                                <row id="14">
                                    <column id="0">37699.9807042</column>
                                    <column id="1">0.0353049907579</column>
                                </row>
                                <row id="15">
                                    <column id="0">48725.6800571</column>
                                    <column id="1">0.034011090573</column>
                                </row>
                                <row id="16">
                                    <column id="0">62975.9446207</column>
                                    <column id="1">0.0336414048059</column>
                                </row>
                                <row id="17">
                                    <column id="0">81781.4385363</column>
                                    <column id="1">0.0332717190388</column>
                                </row>
                                <row id="18">
                                    <column id="0">105198.186492</column>
                                    <column id="1">0.0325323475046</column>
                                </row>
                                <row id="19">
                                    <column id="0">135964.344858</column>
                                    <column id="1">0.031977818854</column>
                                </row>
                                <row id="20">
                                    <column id="0">177406.024198</column>
                                    <column id="1">0.0315157116451</column>
                                </row>
                                <row id="21">
                                    <column id="0">228203.273902</column>
                                    <column id="1">0.0312384473198</column>
                                </row>
                                <row id="22">
                                    <column id="0">296347.9489</column>
                                    <column id="1">0.0310536044362</column>
                                </row>
                                <row id="23">
                                    <column id="0">379395.486138</column>
                                    <column id="1">0.0306839186691</column>
                                </row>
                                <row id="24">
                                    <column id="0">495034.524416</column>
                                    <column id="1">0.0304990757856</column>
                                </row>
                                <row id="25">
                                    <column id="0">639811.835533</column>
                                    <column id="1">0.0310536044362</column>
                                </row>
                                <row id="26">
                                    <column id="0">834825.29258</column>
                                    <column id="1">0.030314232902</column>
                                </row>
                            </rows>
                        </data>
                    </data>
                </Dielectric_Loss_Tangent>
            </AC_DielectricDispersion>
        </Electrical>
        <Thermal>
            <GlassTransitionTemperature>
                <value>35.3</value>
                <unit>Celsius</unit>
            </GlassTransitionTemperature>
        </Thermal>
    </PROPERTIES>
</PolymerNanocomposite>
