Repository: nfinan/xmlfiles

File: materialsmine_xmls/L101_S1_Dang_2008.xml
<PolymerNanocomposite>
    <ID>L101_S1_Dang_2008</ID>
    <DATA_SOURCE>
        <Citation>
            <CommonFields>
                <CitationType>research article</CitationType>
                <Publication>Composities Science and Technology</Publication>
                <Title>Study on microstructure and dielectric property of the BaTiO3/epoxy resin composites</Title>
                <Author>Dang, Zhi-Min</Author>
                <Author>Yu, Yan-Fei</Author>
                <Author>Xu, Hai-Ping</Author>
                <Author>Bai, Jinbo</Author>
                <Keyword>Dielectric properties</Keyword>
                <Keyword>Microstructure</Keyword>
                <Keyword>BaTiO3</Keyword>
                <Keyword>Silane coupling agent</Keyword>
                <Publisher>Elsevier</Publisher>
                <PublicationYear>2007</PublicationYear>
                <DOI>10.1016/j.compscitech.2007.05.021</DOI>
                <Volume>68</Volume>
                <URL>http://goo.gl/AH4ny4</URL>
                <Language>English</Language>
                <Location>Beijing, China</Location>
                <DateOfCitation>7/24/15</DateOfCitation>
            </CommonFields>
        </Citation>
    </DATA_SOURCE>
    <MATERIALS>
        <Matrix>
            <MatrixComponent>
                <ChemicalName>diglycidyl ether of bisphenol A</ChemicalName>
                <Abbreviation>EPR</Abbreviation>
                <Hardener>Methyltetrahydrophtalic anhydride</Hardener>
            </MatrixComponent>
            <MatrixProcessing>
                <ChooseParameter>
                    <Additive>
                        <Additive>2-ethyl-4- methyl-imidazole</Additive>
                    </Additive>
                </ChooseParameter>
            </MatrixProcessing>
        </Matrix>
    </MATERIALS>
    <PROCESSING>
        <SolutionProcessing>
            <ChooseParameter>
                <Solvent>Unknown</Solvent>
            </ChooseParameter>
            <ChooseParameter>
                <Mixing>
                    <MixingMethod>ball milling</MixingMethod>
                    <Time>
                        <value>24</value>
                        <unit>hours</unit>
                    </Time>
                </Mixing>
            </ChooseParameter>
            <ChooseParameter>
                <Heating>
                    <Description>evaporate solvent</Description>
                </Heating>
            </ChooseParameter>
            <ChooseParameter>
                <Drying-Evaporation>
                    <Description>remove solvent residue</Description>
                </Drying-Evaporation>
            </ChooseParameter>
            <ChooseParameter>
                <Heating>
                    <Description>satisfy curing process</Description>
                </Heating>
            </ChooseParameter>
            <ChooseParameter>
                <Molding>hot-pressing</Molding>
            </ChooseParameter>
        </SolutionProcessing>
    </PROCESSING>
    <CHARACTERIZATION>
        <Scanning_Electron_Microscopy>
            <EquipmentUsed>Hitachi S-4700</EquipmentUsed>
        </Scanning_Electron_Microscopy>
    </CHARACTERIZATION>
    <PROPERTIES>
        <Electrical>
            <DC_DielectricConstant>
                <value>3.7</value>
            </DC_DielectricConstant>
        </Electrical>
        <Thermal>
            <GlassTransitionTemperature>
                <value>69.4</value>
                <unit>Celsius</unit>
            </GlassTransitionTemperature>
        </Thermal>
    </PROPERTIES>
</PolymerNanocomposite>

File: materialsmine_xmls/L101_S2_Dang_2007.xml
<PolymerNanocomposite>
    <ID>L101_S2_Dang_2007</ID>
    <Control_ID>L101_S1_Dang_2007</Control_ID>
    <SchemaVersion>PNC_schema_041220</SchemaVersion>
    <DatasetID>5e96fe71c9db0157d0737e3e</DatasetID>
    <SchemaID>5e96dbe7c49dc53363c20305</SchemaID>
    <DATA_SOURCE>
        <Citation>
            <CommonFields>
                <CitationType>research article</CitationType>
                <Publication>Composites Science and Technology</Publication>
                <Title>Study on microstructure and dielectric property of the BaTiO3/epoxy resin composites</Title>
                <Author>Dang, Zhi-Min</Author>
                <Author>Yu, Yan-Fei</Author>
                <Author>Xu, Hai-Ping</Author>
                <Author>Bai, Jinbo</Author>
                <Keyword>Dielectric properties</Keyword>
                <Keyword>Microstructure</Keyword>
                <Keyword>Silane coupling agent</Keyword>
                <Keyword>BaTiO3</Keyword>
                <Publisher>Elsevier</Publisher>
                <PublicationYear>2008</PublicationYear>
                <DOI>10.1016/j.compscitech.2007.05.021</DOI>
                <Volume>68</Volume>
                <URL>https://www.sciencedirect.com/science/article/pii/S0266353807002199?via%3Dihub</URL>
                <Language>English</Language>
                <Location>Key Laboratory of Beijing City on Preparation and Processing of Novel Polymer Materials and Key Laboratory of the Ministry of Education on Nanomaterials, Beijing University of Chemical Technology, Beijing 100029, PR China</Location>
                <DateOfCitation>2015-07-24</DateOfCitation>
            </CommonFields>
            <CitationType>
                <Journal>
                    <ISSN>0266-3538</ISSN>
                    <Issue>1</Issue>
                </Journal>
            </CitationType>
        </Citation>
    </DATA_SOURCE>
    <MATERIALS>
        <Matrix>
            <MatrixComponent>
                <ChemicalName>bisphenol A epoxy resin</ChemicalName>
                <StdChemicalName>DGEBA Epoxy Resin</StdChemicalName>
                <uSMILES>CC(C)(C1=CC=C(OCC2CO2)C=C1)C3=CC=C(OCC4CO4)C=C3</uSMILES>
                <Abbreviation>EPR</Abbreviation>
                <ManufacturerOrSourceName>Dow chemical</ManufacturerOrSourceName>
                <TradeName>DER661</TradeName>
                <Density>
                    <description>inserted from ChemProps, NanoMine</description>
                    <value>1.13</value>
                    <unit>g/cm3</unit>
                </Density>
            </MatrixComponent>
            <MatrixProcessing>
                <ChooseParameter>
                    <Mixing>
                        <MixingMethod>dissolving</MixingMethod>
                        <ChemicalUsed>
                            <description>acetone</description>
                        </ChemicalUsed>
                    </Mixing>
                </ChooseParameter>
                <ChooseParameter>
                    <Additive>
                        <Description>MeTHPA was chosen as a hardener in 10/4 (EPR/MeTHPA) weight ratio</Description>
                        <Additive>MeTHPA</Additive>
                    </Additive>
                </ChooseParameter>
            </MatrixProcessing>
        </Matrix>
        <Filler>
            <FillerComponent>
                <ChemicalName>barium titanate</ChemicalName>
                <StdChemicalName>Barium titanate</StdChemicalName>
                <Abbreviation>BaTiO3</Abbreviation>
                <ManufacturerOrSourceName>Guoteng electronic ceramic company</ManufacturerOrSourceName>
                <Density>
                    <description>inserted from ChemProps, NanoMine</description>
                    <value>6.02</value>
                    <unit>g/cm3</unit>
                </Density>
                <SphericalParticleDiameter>
                    <value>0.1</value>
                    <unit>micrometers</unit>
                </SphericalParticleDiameter>
                <SurfaceArea>
                    <specific>
                        <description>value ranges from 9 - 1.3</description>
                        <value>9</value>
                        <unit>m^2/g</unit>
                    </specific>
                </SurfaceArea>
                <FillerComponentInComposite>
                    <mass>0.6954177897574124</mass>
                    <volume>0.3</volume>
                </FillerComponentInComposite>
                <ParticleSurfaceTreatment>
                    <ChemicalName>silane coupling agent</ChemicalName>
                    <Abbreviation>KH550</Abbreviation>
                    <MolecularWeight>
                        <description>The amount of KH550 and BYK-9010 was 1.0 wt% in comparison with the BaTiO3 powders</description>
                    </MolecularWeight>
                </ParticleSurfaceTreatment>
                <ParticleSurfaceTreatment>
                    <ChemicalName>phosphated ester</ChemicalName>
                    <Abbreviation>BYK-9010</Abbreviation>
                    <MolecularWeight>
                        <description>The amount of KH550 and BYK-9010 was 1.0 wt% in comparison with the BaTiO3 powders</description>
                    </MolecularWeight>
                </ParticleSurfaceTreatment>
            </FillerComponent>
            <FillerComposition>
                <Fraction>
                    <mass>
                        <value>0.6954177897574124</value>
                        <source>computed by NanoMine</source>
                    </mass>
                    <volume>
                        <value>0.3</value>
                        <source>reported</source>
                    </volume>
                </Fraction>
            </FillerComposition>
        </Filler>
    </MATERIALS>
    <PROCESSING>
        <SolutionProcessing>
            <ChooseParameter>
                <Other>Suspensions containing BaTiO3 powder, KH550 and solvent were prepared in a polytetrafluoroethylene (PTFE) bottle</Other>
            </ChooseParameter>
            <ChooseParameter>
                <Mixing>
                    <Description>Ultrasonic was applied to the suspensions.</Description>
                    <MixingMethod>ultra-sonication</MixingMethod>
                </Mixing>
            </ChooseParameter>
            <ChooseParameter>
                <Additive>
                    <Description>EPR and curing agent were added into the suspensions.</Description>
                    <Additive>EPR</Additive>
                </Additive>
            </ChooseParameter>
            <ChooseParameter>
                <Additive>
                    <Description>Catalyst 2,4-EMI was added into suspensions</Description>
                    <Additive>2-ethyl-4- methyl-imidazole</Additive>
                </Additive>
            </ChooseParameter>
            <ChooseParameter>
                <Mixing>
                    <MixingMethod>ball milling</MixingMethod>
                    <Time>
                        <value>24</value>
                        <unit>hours</unit>
                    </Time>
                </Mixing>
            </ChooseParameter>
            <ChooseParameter>
                <Heating>
                    <Temperature>
                        <value>75</value>
                        <unit>Celsius</unit>
                    </Temperature>
                    <Time>
                        <value>1</value>
                        <unit>hours</unit>
                    </Time>
                </Heating>
            </ChooseParameter>
            <ChooseParameter>
                <Drying-Evaporation>
                    <Description>To remove solvent residue</Description>
                    <Temperature>
                        <value>75</value>
                        <unit>Celsius</unit>
                    </Temperature>
                    <Time>
                        <value>30</value>
                        <unit>minutes</unit>
                    </Time>
                </Drying-Evaporation>
            </ChooseParameter>
            <ChooseParameter>
                <Molding>
                    <MoldingMode>hot-pressing</MoldingMode>
                    <MoldingInfo>
                        <Description>Samples were cured at temperature range between 150 and 160 degrees celsius</Description>
                        <Temperature>
                            <value>150</value>
                            <unit>Celsius</unit>
                        </Temperature>
                    </MoldingInfo>
                </Molding>
            </ChooseParameter>
        </SolutionProcessing>
    </PROCESSING>
    <CHARACTERIZATION>
        <Scanning_Electron_Microscopy>
            <EquipmentUsed>Hitachi S-4700</EquipmentUsed>
        </Scanning_Electron_Microscopy>
        <Differential_Scanning_Calorimetry>
            <Equipment>Dupont TA 2010</Equipment>
        </Differential_Scanning_Calorimetry>
        <Fourier_Transform_Infrared_Spectroscopy>
            <Equipment>Nexus 670</Equipment>
        </Fourier_Transform_Infrared_Spectroscopy>
    </CHARACTERIZATION>
    <PROPERTIES>
        <Electrical>
            <AC_DielectricDispersion>
                <Dielectric_Real_Permittivity>
                    <description>Dielectric Permittivity at 10^3 Hz taken at room temperature</description>
                    <value>12.41409865</value>
                </Dielectric_Real_Permittivity>
                <Dielectric_Loss_Tangent>
                    <description>Loss Tangent at 10^3 Hz, taken at room temperature</description>
                    <value>0.025668449</value>
                </Dielectric_Loss_Tangent>
            </AC_DielectricDispersion>
            <AC_DielectricDispersion>
                <Dielectric_Real_Permittivity>
                    <description>Dielectric Permittivity at 10^6 Hz, taken at room temperature</description>
                    <value>11.61473088</value>
                </Dielectric_Real_Permittivity>
                <Dielectric_Loss_Tangent>
                    <description>Loss Tangent at 10^6 Hz, taken at room temperature</description>
                    <value>0.021818182</value>
                </Dielectric_Loss_Tangent>
            </AC_DielectricDispersion>
        </Electrical>
    </PROPERTIES>
</PolymerNanocomposite>

File: materialsmine_xmls/L101_S2_Dang_2008.xml
<PolymerNanocomposite>
    <ID>L101_S2_Dang_2008</ID>
    <Control_ID>L101_S1_Dang_2008</Control_ID>
    <DATA_SOURCE>
        <Citation>
            <CommonFields>
                <CitationType>research article</CitationType>
                <Publication>Composites Science and Technology</Publication>
                <Title>Study on microstructure and dielectric property of the BaTiO3/epoxy resin composites</Title>
                <Author>Dang, Zhi-Min</Author>
                <Author>Yu, Yan-Fei</Author>
                <Author>Xu, Hai-Ping</Author>
                <Author>Bai, Jinbo</Author>
                <Keyword>Dielectric properties</Keyword>
                <Keyword>Microstructure</Keyword>
                <Keyword>Silane coupling agent</Keyword>
                <Keyword>BaTiO3</Keyword>
                <Publisher>Elsevier</Publisher>
                <PublicationYear>2008</PublicationYear>
                <DOI>10.1016/j.compscitech.2007.05.021</DOI>
                <Volume>68</Volume>
                <URL>https://www.sciencedirect.com/science/article/pii/S0266353807002199?via%3Dihub</URL>
                <Language>English</Language>
                <Location>Key Laboratory of Beijing City on Preparation and Processing of Novel Polymer Materials and Key Laboratory of the Ministry of Education on Nanomaterials, Beijing University of Chemical Technology, Beijing 100029, PR China</Location>
                <DateOfCitation>2015-07-24</DateOfCitation>
            </CommonFields>
            <CitationType>
                <Journal>
                    <ISSN>0266-3538</ISSN>
                    <Issue>1</Issue>
                </Journal>
            </CitationType>
        </Citation>
    </DATA_SOURCE>
    <MATERIALS>
        <Matrix>
            <MatrixComponent>
                <ChemicalName>diglycidyl ether of bisphenol A</ChemicalName>
                <Abbreviation>EPR</Abbreviation>
                <Hardener>Methyltetrahydrophtalic anhydride</Hardener>
            </MatrixComponent>
            <MatrixProcessing>
                <ChooseParameter>
                    <Additive>
                        <Description>2-ethyl-4- methyl-imidazole</Description>
                    </Additive>
                </ChooseParameter>
            </MatrixProcessing>
        </Matrix>
        <Filler>
            <FillerComponent>
                <ChemicalName>barium titanate</ChemicalName>
                <Abbreviation>BaTiO3</Abbreviation>
                <ManufacturerOrSourceName>Dow Chemical</ManufacturerOrSourceName>
                <TradeName>DER661</TradeName>
                <SphericalParticleDiameter>
                    <value>0.1</value>
                    <unit>micrometer</unit>
                </SphericalParticleDiameter>
                <SpecificSurfaceArea>
                    <value>1.5</value>
                    <unit>m^2/g</unit>
                    <uncertainty>
                        <type>absolute</type>
                        <value>0.1</value>
                    </uncertainty>
                </SpecificSurfaceArea>
                <ParticleSurfaceTreatment>
                    <ChemicalName>Silane Coupling</ChemicalName>
                    <Abbreviation>KH550</Abbreviation>
                </ParticleSurfaceTreatment>
                <ParticleSurfaceTreatment>
                    <ChemicalName>Phosphated Ester</ChemicalName>
                    <Abbreviation>BYK-9010</Abbreviation>
                </ParticleSurfaceTreatment>
            </FillerComponent>
            <FillerComposition>
                <Fraction>
                    <volume>0.6</volume>
                </Fraction>
            </FillerComposition>
        </Filler>
    </MATERIALS>
    <PROCESSING>
        <SolutionProcessing>
            <ChooseParameter>
                <Mixing>
                    <MixingMethod>ultra-sonication</MixingMethod>
                </Mixing>
            </ChooseParameter>
            <ChooseParameter>
                <Mixing>
                    <MixingMethod>ball milling</MixingMethod>
                    <Time>
                        <value>24</value>
                        <unit>hours</unit>
                    </Time>
                </Mixing>
            </ChooseParameter>
            <ChooseParameter>
                <Heating>
                    <Time>
                        <value>1</value>
                        <unit>hours</unit>
                    </Time>
                </Heating>
            </ChooseParameter>
            <ChooseParameter>
                <Drying-Evaporation>
                    <Temperature>
                        <value>75</value>
                        <unit>Celsius</unit>
                    </Temperature>
                    <Time>
                        <value>30</value>
                        <unit>minutes</unit>
                    </Time>
                </Drying-Evaporation>
            </ChooseParameter>
            <ChooseParameter>
                <Molding>
                    <MoldingMode>hot-pressing</MoldingMode>
                </Molding>
            </ChooseParameter>
        </SolutionProcessing>
    </PROCESSING>
    <CHARACTERIZATION>
        <Scanning_Electron_Microscopy>
            <EquipmentUsed>Hitachi S-4700</EquipmentUsed>
        </Scanning_Electron_Microscopy>
        <Dielectric_and_Impedance_Spectroscopy_Analysis>
            <Equipment>Agilent 4249A</Equipment>
        </Dielectric_and_Impedance_Spectroscopy_Analysis>
        <Fourier_Transform_Infrared_Spectroscopy>
            <Equipment>Nexus 670</Equipment>
        </Fourier_Transform_Infrared_Spectroscopy>
    </CHARACTERIZATION>
    <PROPERTIES>
        <Electrical>
            <AC_DielectricDispersion>
                <AC_Dielectric_Constant>
                    <data>
                        <headers>
                            <column id="0">Frequency (Hz)</column>
                            <column id="1">Dielectric permittivity</column>
                        </headers>
                        <rows>
                            <row id="0">
                                <column id="0">1018.2</column>
                                <column id="1">28.9123</column>
                            </row>
                            <row id="1">
                                <column id="0">1310.67</column>
                                <column id="1">29.0</column>
                            </row>
                            <row id="2">
                                <column id="0">1717.86</column>
                                <column id="1">28.6316</column>
                            </row>
                            <row id="3">
                                <column id="0">2231.33</column>
                                <column id="1">28.4386</column>
                            </row>
                            <row id="4">
                                <column id="0">2898.28</column>
                                <column id="1">28.4737</column>
                            </row>
                            <row id="5">
                                <column id="0">3764.59</column>
                                <column id="1">28.4386</column>
                            </row>
                            <row id="6">
                                <column id="0">4759.33</column>
                                <column id="1">28.1053</column>
                            </row>
                            <row id="7">
                                <column id="0">6237.91</column>
                                <column id="1">28.1579</column>
                            </row>
                            <row id="8">
                                <column id="0">8102.45</column>
                                <column id="1">28.0351</column>
                            </row>
                            <row id="9">
                                <column id="0">10336.2</column>
                                <column id="1">27.9649</column>
                            </row>
                            <row id="10">
                                <column id="0">13547.3</column>
                                <column id="1">27.8421</column>
                            </row>
                            <row id="11">
                                <column id="0">17596.7</column>
                                <column id="1">27.7895</column>
                            </row>
                            <row id="12">
                                <column id="0">22651.2</column>
                                <column id="1">27.7193</column>
                            </row>
                            <row id="13">
                                <column id="0">29157.6</column>
                                <column id="1">27.6316</column>
                            </row>
                            <row id="14">
                                <column id="0">37872.9</column>
                                <column id="1">27.5789</column>
                            </row>
                            <row id="15">
                                <column id="0">49193.3</column>
                                <column id="1">27.4561</column>
                            </row>
                            <row id="16">
                                <column id="0">64476.2</column>
                                <column id="1">27.4035</column>
                            </row>
                            <row id="17">
                                <column id="0">82996.6</column>
                                <column id="1">27.2982</column>
                            </row>
                            <row id="18">
                                <column id="0">106837.0</column>
                                <column id="1">27.2456</column>
                            </row>
                            <row id="19">
                                <column id="0">138771.0</column>
                                <column id="1">27.193</column>
                            </row>
                            <row id="20">
                                <column id="0">178632.0</column>
                                <column id="1">27.1228</column>
                            </row>
                            <row id="21">
                                <column id="0">229942.0</column>
                                <column id="1">27.0526</column>
                            </row>
                            <row id="22">
                                <column id="0">298673.0</column>
                                <column id="1">27.0</column>
                            </row>
                            <row id="23">
                                <column id="0">387947.0</column>
                                <column id="1">26.9123</column>
                            </row>
                            <row id="24">
                                <column id="0">499383.0</column>
                                <column id="1">26.8596</column>
                            </row>
                            <row id="25">
                                <column id="0">648650.0</column>
                                <column id="1">26.7895</column>
                            </row>
                            <row id="26">
                                <column id="0">834970.0</column>
                                <column id="1">26.7193</column>
                            </row>
                        </rows>
                    </data>
                </AC_Dielectric_Constant>
                <Dielectric_Loss_Tangent>
                    <data>
                        <headers>
                            <column id="0">Frequency (Hz)</column>
                            <column id="1">Loss Tangent</column>
                        </headers>
                        <rows>
                            <row id="0">
                                <column id="0">1036.73</column>
                                <column id="1">0.0228471</column>
                            </row>
                            <row id="1">
                                <column id="0">1310.67</column>
                                <column id="1">0.0233743</column>
                            </row>
                            <row id="2">
                                <column id="0">1717.86</column>
                                <column id="1">0.0242531</column>
                            </row>
                            <row id="3">
                                <column id="0">2211.3</column>
                                <column id="1">0.0231986</column>
                            </row>
                            <row id="4">
                                <column id="0">2872.27</column>
                                <column id="1">0.0209139</column>
                            </row>
                            <row id="5">
                                <column id="0">3730.8</column>
                                <column id="1">0.0216169</column>
                            </row>
                            <row id="6">
                                <column id="0">4802.44</column>
                                <column id="1">0.0219684</column>
                            </row>
                            <row id="7">
                                <column id="0">6237.91</column>
                                <column id="1">0.0200351</column>
                            </row>
                            <row id="8">
                                <column id="0">8102.45</column>
                                <column id="1">0.0196837</column>
                            </row>
                            <row id="9">
                                <column id="0">10524.3</column>
                                <column id="1">0.0188049</column>
                            </row>
                            <row id="10">
                                <column id="0">13670.1</column>
                                <column id="1">0.0193322</column>
                            </row>
                            <row id="11">
                                <column id="0">17438.7</column>
                                <column id="1">0.0177504</column>
                            </row>
                            <row id="12">
                                <column id="0">22651.2</column>
                                <column id="1">0.0196837</column>
                            </row>
                            <row id="13">
                                <column id="0">29421.7</column>
                                <column id="1">0.0182777</column>
                            </row>
                            <row id="14">
                                <column id="0">38562.2</column>
                                <column id="1">0.0195079</column>
                            </row>
                            <row id="15">
                                <column id="0">49638.9</column>
                                <column id="1">0.0182777</column>
                            </row>
                            <row id="16">
                                <column id="0">63897.4</column>
                                <column id="1">0.0188049</column>
                            </row>
                            <row id="17">
                                <column id="0">82996.6</column>
                                <column id="1">0.0184534</column>
                            </row>
                            <row id="18">
                                <column id="0">105878.0</column>
                                <column id="1">0.0195079</column>
                            </row>
                            <row id="19">
                                <column id="0">138771.0</column>
                                <column id="1">0.0189807</column>
                            </row>
                            <row id="20">
                                <column id="0">178632.0</column>
                                <column id="1">0.0202109</column>
                            </row>
                            <row id="21">
                                <column id="0">229942.0</column>
                                <column id="1">0.0198594</column>
                            </row>
                            <row id="22">
                                <column id="0">298673.0</column>
                                <column id="1">0.0198594</column>
                            </row>
                            <row id="23">
                                <column id="0">387947.0</column>
                                <column id="1">0.0205624</column>
                            </row>
                            <row id="24">
                                <column id="0">503906.0</column>
                                <column id="1">0.0209139</column>
                            </row>
                            <row id="25">
                                <column id="0">654526.0</column>
                                <column id="1">0.0210896</column>
                            </row>
                            <row id="26">
                                <column id="0">834970.0</column>
                                <column id="1">0.0217926</column>
                            </row>
                        </rows>
                    </data>
                </Dielectric_Loss_Tangent>
            </AC_DielectricDispersion>
            <AC_DielectricDispersion>
                <Description>function of loading at 1 kHz</Description>
                <AC_Dielectric_Constant>
                    <data>
                        <headers>
                            <column id="0">Concentration of BaTiO3 (vol%)</column>
                            <column id="1">Dielectric permittivity</column>
                        </headers>
                        <rows>
                            <row id="0">
                                <column id="0">30.0</column>
                                <column id="1">12.8696</column>
                            </row>
                            <row id="1">
                                <column id="0">40.0</column>
                                <column id="1">16.3478</column>
                            </row>
                            <row id="2">
                                <column id="0">60.0</column>
                                <column id="1">28.8696</column>
                            </row>
                            <row id="3">
                                <column id="0">70.0</column>
                                <column id="1">50.2609</column>
                            </row>
                            <row id="4">
                                <column id="0">75.0</column>
                                <column id="1">89.3913</column>
                            </row>
                        </rows>
                    </data>
                </AC_Dielectric_Constant>
                <Dielectric_Loss_Tangent>
                    <data>
                        <headers>
                            <column id="0">Concentration of BaTiO3 (vol%)</column>
                            <column id="1">Loss tangent</column>
                        </headers>
                        <rows>
                            <row id="0">
                                <column id="0">30.0</column>
                                <column id="1">0.0264808</column>
                            </row>
                            <row id="1">
                                <column id="0">40.0</column>
                                <column id="1">0.0236934</column>
                            </row>
                            <row id="2">
                                <column id="0">60.0</column>
                                <column id="1">0.0348432</column>
                            </row>
                            <row id="3">
                                <column id="0">70.0</column>
                                <column id="1">0.0222997</column>
                            </row>
                            <row id="4">
                                <column id="0">75.0</column>
                                <column id="1">0.404181</column>
                            </row>
                        </rows>
                    </data>
                </Dielectric_Loss_Tangent>
            </AC_DielectricDispersion>
            <AC_DielectricDispersion>
                <Description>function of loading at 1000 kHz</Description>
                <AC_Dielectric_Constant>
                    <data>
                        <headers>
                            <column id="0">Concentration of BaTiO3 (%vol)</column>
                            <column id="1">Dielectric permittivity</column>
                        </headers>
                        <rows>
                            <row id="0">
                                <column id="0">30.0</column>
                                <column id="1">11.5344</column>
                            </row>
                            <row id="1">
                                <column id="0">40.0</column>
                                <column id="1">15.1323</column>
                            </row>
                            <row id="2">
                                <column id="0">60.0</column>
                                <column id="1">26.7725</column>
                            </row>
                            <row id="3">
                                <column id="0">70.0</column>
                                <column id="1">46.2434</column>
                            </row>
                            <row id="4">
                                <column id="0">75.0</column>
                                <column id="1">51.5344</column>
                            </row>
                        </rows>
                    </data>
                </AC_Dielectric_Constant>
                <Dielectric_Loss_Tangent>
                    <data>
                        <headers>
                            <column id="0">Concentration of BaTiO3 (%vol)</column>
                            <column id="1">Loss tangent</column>
                        </headers>
                        <rows>
                            <row id="0">
                                <column id="0">30.0</column>
                                <column id="1">0.0217668</column>
                            </row>
                            <row id="1">
                                <column id="0">40.0</column>
                                <column id="1">0.024311</column>
                            </row>
                            <row id="2">
                                <column id="0">60.0</column>
                                <column id="1">0.0234629</column>
                            </row>
                            <row id="3">
                                <column id="0">70.0</column>
                                <column id="1">0.03053</column>
                            </row>
                            <row id="4">
                                <column id="0">75.0</column>
                                <column id="1">0.0460777</column>
                            </row>
                        </rows>
                    </data>
                </Dielectric_Loss_Tangent>
            </AC_DielectricDispersion>
        </Electrical>
    </PROPERTIES>
    <MICROSTRUCTURE>
        <LengthUnit>2 micrometers</LengthUnit>
        <ImageFile>
            <File>http://localhost/nmr/blob?id=59513edbe74a1d5e0d166b32</File>
            <MicroscopyType>SEM</MicroscopyType>
            <Dimension>
                <width>840</width>
                <height>699</height>
            </Dimension>
        </ImageFile>
    </MICROSTRUCTURE>
</PolymerNanocomposite>

File: materialsmine_xmls/L101_S3_Dang_2007.xml
<PolymerNanocomposite>
    <ID>L101_S3_Dang_2007</ID>
    <Control_ID>L101_S1_Dang_2007</Control_ID>
    <SchemaVersion>PNC_schema_041220</SchemaVersion>
    <DatasetID>5e96fe71c9db0157d0737e3e</DatasetID>
    <SchemaID>5e96dbe7c49dc53363c20305</SchemaID>
    <DATA_SOURCE>
        <Citation>
            <CommonFields>
                <CitationType>research article</CitationType>
                <Publication>Composites Science and Technology</Publication>
                <Title>Study on microstructure and dielectric property of the BaTiO3/epoxy resin composites</Title>
                <Author>Dang, Zhi-Min</Author>
                <Author>Yu, Yan-Fei</Author>
                <Author>Xu, Hai-Ping</Author>
                <Author>Bai, Jinbo</Author>
                <Keyword>Dielectric properties</Keyword>
                <Keyword>Microstructure</Keyword>
                <Keyword>Silane coupling agent</Keyword>
                <Keyword>BaTiO3</Keyword>
                <Publisher>Elsevier</Publisher>
                <PublicationYear>2008</PublicationYear>
                <DOI>10.1016/j.compscitech.2007.05.021</DOI>
                <Volume>68</Volume>
                <URL>https://www.sciencedirect.com/science/article/pii/S0266353807002199?via%3Dihub</URL>
                <Language>English</Language>
                <Location>Key Laboratory of Beijing City on Preparation and Processing of Novel Polymer Materials and Key Laboratory of the Ministry of Education on Nanomaterials, Beijing University of Chemical Technology, Beijing 100029, PR China</Location>
                <DateOfCitation>2015-07-24</DateOfCitation>
            </CommonFields>
            <CitationType>
                <Journal>
                    <ISSN>0266-3538</ISSN>
                    <Issue>1</Issue>
                </Journal>
            </CitationType>
        </Citation>
    </DATA_SOURCE>
    <MATERIALS>
        <Matrix>
            <MatrixComponent>
                <ChemicalName>bisphenol A epoxy resin</ChemicalName>
                <StdChemicalName>DGEBA Epoxy Resin</StdChemicalName>
                <uSMILES>CC(C)(C1=CC=C(OCC2CO2)C=C1)C3=CC=C(OCC4CO4)C=C3</uSMILES>
                <Abbreviation>EPR</Abbreviation>
                <ManufacturerOrSourceName>Dow chemical</ManufacturerOrSourceName>
                <TradeName>DER661</TradeName>
                <Density>
                    <description>inserted from ChemProps, NanoMine</description>
                    <value>1.13</value>
                    <unit>g/cm3</unit>
                </Density>
            </MatrixComponent>
            <MatrixProcessing>
                <ChooseParameter>
                    <Mixing>
                        <MixingMethod>dissolving</MixingMethod>
                        <ChemicalUsed>
                            <description>acetone</description>
                        </ChemicalUsed>
                    </Mixing>
                </ChooseParameter>
                <ChooseParameter>
                    <Additive>
                        <Description>MeTHPA was chosen as a hardener in 10/4 (EPR/MeTHPA) weight ratio</Description>
                        <Additive>MeTHPA</Additive>
                    </Additive>
                </ChooseParameter>
            </MatrixProcessing>
        </Matrix>
        <Filler>
            <FillerComponent>
                <ChemicalName>barium titanate</ChemicalName>
                <StdChemicalName>Barium titanate</StdChemicalName>
                <Abbreviation>BaTiO3</Abbreviation>
                <ManufacturerOrSourceName>Guoteng electronic ceramic company</ManufacturerOrSourceName>
                <Density>
                    <description>inserted from ChemProps, NanoMine</description>
                    <value>6.02</value>
                    <unit>g/cm3</unit>
                </Density>
                <SphericalParticleDiameter>
                    <value>0.1</value>
                    <unit>micrometers</unit>
                </SphericalParticleDiameter>
                <SurfaceArea>
                    <specific>
                        <description>value ranges from 9 - 1.3</description>
                        <value>9</value>
                        <unit>m^2/g</unit>
                    </specific>
                </SurfaceArea>
                <FillerComponentInComposite>
                    <mass>0.7802981205443941</mass>
                    <volume>0.4</volume>
                </FillerComponentInComposite>
                <ParticleSurfaceTreatment>
                    <ChemicalName>silane coupling agent</ChemicalName>
                    <Abbreviation>KH550</Abbreviation>
                    <MolecularWeight>
                        <description>The amount of KH550 and BYK-9010 was 1.0 wt% in comparison with the BaTiO3 powders</description>
                    </MolecularWeight>
                </ParticleSurfaceTreatment>
                <ParticleSurfaceTreatment>
                    <ChemicalName>phosphated ester</ChemicalName>
                    <Abbreviation>BYK-9010</Abbreviation>
                    <MolecularWeight>
                        <description>The amount of KH550 and BYK-9010 was 1.0 wt% in comparison with the BaTiO3 powders</description>
                    </MolecularWeight>
                </ParticleSurfaceTreatment>
            </FillerComponent>
            <FillerComposition>
                <Fraction>
                    <mass>
                        <value>0.7802981205443941</value>
                        <source>computed by NanoMine</source>
                    </mass>
                    <volume>
                        <value>0.4</value>
                        <source>reported</source>
                    </volume>
                </Fraction>
            </FillerComposition>
        </Filler>
    </MATERIALS>
    <PROCESSING>
        <SolutionProcessing>
            <ChooseParameter>
                <Other>Suspensions containing BaTiO3 powder, KH550 and solvent were prepared in a polytetrafluoroethylene (PTFE) bottle</Other>
            </ChooseParameter>
            <ChooseParameter>
                <Mixing>
                    <Description>Ultrasonic was applied to the suspensions.</Description>
                    <MixingMethod>ultra-sonication</MixingMethod>
                </Mixing>
            </ChooseParameter>
            <ChooseParameter>
                <Additive>
                    <Description>EPR and curing agent were added into the suspensions.</Description>
                    <Additive>EPR</Additive>
                </Additive>
            </ChooseParameter>
            <ChooseParameter>
                <Additive>
                    <Description>Catalyst 2,4-EMI was added into suspensions</Description>
                    <Additive>2-ethyl-4- methyl-imidazole</Additive>
                </Additive>
            </ChooseParameter>
            <ChooseParameter>
                <Mixing>
                    <MixingMethod>ball milling</MixingMethod>
                    <Time>
                        <value>24</value>
                        <unit>hours</unit>
                    </Time>
                </Mixing>
            </ChooseParameter>
            <ChooseParameter>
                <Heating>
                    <Temperature>
                        <value>75</value>
                        <unit>Celsius</unit>
                    </Temperature>
                    <Time>
                        <value>1</value>
                        <unit>hours</unit>
                    </Time>
                </Heating>
            </ChooseParameter>
            <ChooseParameter>
                <Drying-Evaporation>
                    <Description>To remove solvent residue</Description>
                    <Temperature>
                        <value>75</value>
                        <unit>Celsius</unit>
                    </Temperature>
                    <Time>
                        <value>30</value>
                        <unit>minutes</unit>
                    </Time>
                </Drying-Evaporation>
            </ChooseParameter>
            <ChooseParameter>
                <Molding>
                    <MoldingMode>hot-pressing</MoldingMode>
                    <MoldingInfo>
                        <Description>Samples were cured at temperature range between 150 and 160 degrees celsius</Description>
                        <Temperature>
                            <value>150</value>
                            <unit>Celsius</unit>
                        </Temperature>
                    </MoldingInfo>
                </Molding>
            </ChooseParameter>
        </SolutionProcessing>
    </PROCESSING>
    <CHARACTERIZATION>
        <Scanning_Electron_Microscopy>
            <EquipmentUsed>Hitachi S-4700</EquipmentUsed>
        </Scanning_Electron_Microscopy>
        <Differential_Scanning_Calorimetry>
            <Equipment>Dupont TA 2010</Equipment>
        </Differential_Scanning_Calorimetry>
        <Fourier_Transform_Infrared_Spectroscopy>
            <Equipment>Nexus 670</Equipment>
        </Fourier_Transform_Infrared_Spectroscopy>
    </CHARACTERIZATION>
    <PROPERTIES>
        <Electrical>
            <AC_DielectricDispersion>
                <Dielectric_Real_Permittivity>
                    <description>Dielectric Permittivity at 10^3 Hz, taken at room temperature</description>
                    <value>16.27129074</value>
                </Dielectric_Real_Permittivity>
                <Dielectric_Loss_Tangent>
                    <description>Loss Tangent at 10^3 Hz, taken at room temperature</description>
                    <value>0.023529412</value>
                </Dielectric_Loss_Tangent>
            </AC_DielectricDispersion>
            <AC_DielectricDispersion>
                <Dielectric_Real_Permittivity>
                    <description>Dielectric Permittivity at 10^6 Hz, taken at room temperature</description>
                    <value>15.2407932</value>
                </Dielectric_Real_Permittivity>
                <Dielectric_Loss_Tangent>
                    <description>Loss Tangent at 10^6 Hz, taken at room temperature</description>
                    <value>0.024242424</value>
                </Dielectric_Loss_Tangent>
            </AC_DielectricDispersion>
        </Electrical>
    </PROPERTIES>
</PolymerNanocomposite>
