Repository: nfinan/xmlfiles

File: materialsmine_xmls/L101_S3_Dang_2008.xml
<PolymerNanocomposite>
    <ID>L101_S3_Dang_2008</ID>
    <DATA_SOURCE>
        <Citation>
            <CommonFields>
                <CitationType>research article</CitationType>
                <Publication>Composities Science and Technology</Publication>
                <Title>Study on microstructure and dielectric property of the BaTiO3/epoxy resin composites</Title>
                <Author>Dang, Zhi-Min</Author>
                <Author>Yu, Yan-Fei</Author>
                <Author>Xu, Hai-Ping</Author>
                <Author>Bai, Jinbo</Author>
                <Keyword>Dielectric properties</Keyword>
                <Keyword>Microstructure</Keyword>
                <Keyword>BaTiO3</Keyword>
                <Keyword>Silane coupling agent</Keyword>
                <Publisher>Elsevier</Publisher>
                <PublicationYear>2007</PublicationYear>
                <DOI>10.1016/j.compscitech.2007.05.021</DOI>
                <Volume>68</Volume>
                <URL>http://goo.gl/AH4ny4</URL>
                <Language>English</Language>
                <Location>Beijing, China</Location>
                <DateOfCitation>7/24/15</DateOfCitation>
            </CommonFields>
        </Citation>
    </DATA_SOURCE>
    <MATERIALS>
        <Matrix>
            <MatrixComponent>
                <ChemicalName>diglycidyl ether of bisphenol A</ChemicalName>
                <Abbreviation>EPR</Abbreviation>
                <Hardener>Methyltetrahydrophtalic anhydride</Hardener>
            </MatrixComponent>
            <MatrixProcessing>
                <ChooseParameter>
                    <Additive>
                        <Description>2-ethyl-4- methyl-imidazole</Description>
                    </Additive>
                </ChooseParameter>
            </MatrixProcessing>
        </Matrix>
        <Filler>
            <FillerComponent>
                <ChemicalName>barium titanate</ChemicalName>
                <Abbreviation>BaTiO3</Abbreviation>
                <ManufacturerName>Dow Chemical</ManufacturerName>
                <TradeName>DER661</TradeName>
                <ParticleSize>
                    <value>0.1</value>
                    <unit>micrometer</unit>
                </ParticleSize>
                <SpecificSurfaceArea>
                    <value>1.5</value>
                    <unit>m^2/g</unit>
                    <uncertainty>
                        <type>absolute</type>
                        <value>0.1</value>
                    </uncertainty>
                </SpecificSurfaceArea>
                <ParticleSurfaceTreatment>
                    <ChemicalName>Phosphated Ester</ChemicalName>
                    <Abbreviation>BYK-9010</Abbreviation>
                </ParticleSurfaceTreatment>
            </FillerComponent>
            <FillerComposition>
                <volume>0.6</volume>
            </FillerComposition>
        </Filler>
    </MATERIALS>
    <PROCESSING>
        <SolutionProcessing>
            <ChooseParameter>
                <Mixing>
                    <MixingMethod>ultra-sonication</MixingMethod>
                </Mixing>
            </ChooseParameter>
            <ChooseParameter>
                <Mixing>
                    <MixingMethod>ball milling</MixingMethod>
                    <Time>
                        <value>24</value>
                        <unit>hours</unit>
                    </Time>
                </Mixing>
            </ChooseParameter>
            <ChooseParameter>
                <Heating>
                    <Time>
                        <value>1</value>
                        <unit>hours</unit>
                    </Time>
                </Heating>
            </ChooseParameter>
            <ChooseParameter>
                <Drying-Evaporation>
                    <Temperature>
                        <value>75</value>
                        <unit>Celsius</unit>
                    </Temperature>
                    <Time>
                        <value>30</value>
                        <unit>minutes</unit>
                    </Time>
                </Drying-Evaporation>
            </ChooseParameter>
            <ChooseParameter>
                <Molding>hot-pressing</Molding>
            </ChooseParameter>
        </SolutionProcessing>
    </PROCESSING>
    <CHARACTERIZATION>
        <Scanning_Electron_Microscopy>
            <EquipmentUsed>Hitachi S-4700</EquipmentUsed>
        </Scanning_Electron_Microscopy>
        <Dielectric_and_Impedance_Spectroscopy_Analysis>
            <Equipment>Agilent 4249A</Equipment>
        </Dielectric_and_Impedance_Spectroscopy_Analysis>
        <Fourier_Transform_Infrared_Spectroscopy>
            <Equipment>Nexus 670</Equipment>
        </Fourier_Transform_Infrared_Spectroscopy>
    </CHARACTERIZATION>
    <PROPERTIES>
        <Electrical>
            <AC_DielectricDispersion>
                <AC_Dielectric_Constant>
                    <data>
                        <headers>
                            <column id="0">Frequency (Hz)</column>
                            <column id="1">Dielectric permittivity</column>
                        </headers>
                        <rows>
                            <row id="0">
                                <column id="0">1018.2</column>
                                <column id="1">27.2456</column>
                            </row>
                            <row id="1">
                                <column id="0">1322.54</column>
                                <column id="1">26.9825</column>
                            </row>
                            <row id="2">
                                <column id="0">1717.86</column>
                                <column id="1">26.8947</column>
                            </row>
                            <row id="3">
                                <column id="0">2211.3</column>
                                <column id="1">26.5789</column>
                            </row>
                            <row id="4">
                                <column id="0">2872.27</column>
                                <column id="1">26.4561</column>
                            </row>
                            <row id="5">
                                <column id="0">3764.59</column>
                                <column id="1">26.3158</column>
                            </row>
                            <row id="6">
                                <column id="0">4802.44</column>
                                <column id="1">26.1404</column>
                            </row>
                            <row id="7">
                                <column id="0">6237.91</column>
                                <column id="1">26.0351</column>
                            </row>
                            <row id="8">
                                <column id="0">8029.71</column>
                                <column id="1">25.9298</column>
                            </row>
                            <row id="9">
                                <column id="0">10429.8</column>
                                <column id="1">25.7895</column>
                            </row>
                            <row id="10">
                                <column id="0">13547.3</column>
                                <column id="1">25.6842</column>
                            </row>
                            <row id="11">
                                <column id="0">17596.7</column>
                                <column id="1">25.5439</column>
                            </row>
                            <row id="12">
                                <column id="0">22651.2</column>
                                <column id="1">25.4035</column>
                            </row>
                            <row id="13">
                                <column id="0">29157.6</column>
                                <column id="1">25.2632</column>
                            </row>
                            <row id="14">
                                <column id="0">37872.9</column>
                                <column id="1">25.1579</column>
                            </row>
                            <row id="15">
                                <column id="0">49193.3</column>
                                <column id="1">25.0702</column>
                            </row>
                            <row id="16">
                                <column id="0">64476.2</column>
                                <column id="1">24.9298</column>
                            </row>
                            <row id="17">
                                <column id="0">82996.6</column>
                                <column id="1">24.8246</column>
                            </row>
                            <row id="18">
                                <column id="0">105878.0</column>
                                <column id="1">24.7193</column>
                            </row>
                            <row id="19">
                                <column id="0">138771.0</column>
                                <column id="1">24.5965</column>
                            </row>
                            <row id="20">
                                <column id="0">181883.0</column>
                                <column id="1">24.4737</column>
                            </row>
                            <row id="21">
                                <column id="0">232025.0</column>
                                <column id="1">24.3509</column>
                            </row>
                            <row id="22">
                                <column id="0">301379.0</column>
                                <column id="1">24.2982</column>
                            </row>
                            <row id="23">
                                <column id="0">395008.0</column>
                                <column id="1">24.1579</column>
                            </row>
                            <row id="24">
                                <column id="0">513077.0</column>
                                <column id="1">23.9825</column>
                            </row>
                            <row id="25">
                                <column id="0">648650.0</column>
                                <column id="1">23.8947</column>
                            </row>
                            <row id="26">
                                <column id="0">834970.0</column>
                                <column id="1">23.7895</column>
                            </row>
                        </rows>
                    </data>
                </AC_Dielectric_Constant>
                <Dielectric_Loss_Tangent>
                    <data>
                        <headers>
                            <column id="0">Frequency (Hz)</column>
                            <column id="1">Loss Tangent</column>
                        </headers>
                        <rows>
                            <row id="0">
                                <column id="0">1018.2</column>
                                <column id="1">0.0355009</column>
                            </row>
                            <row id="1">
                                <column id="0">1322.54</column>
                                <column id="1">0.0365554</column>
                            </row>
                            <row id="2">
                                <column id="0">1702.43</column>
                                <column id="1">0.027065</column>
                            </row>
                            <row id="3">
                                <column id="0">2231.33</column>
                                <column id="1">0.03058</column>
                            </row>
                            <row id="4">
                                <column id="0">2872.27</column>
                                <column id="1">0.0288225</column>
                            </row>
                            <row id="5">
                                <column id="0">3730.8</column>
                                <column id="1">0.0230228</column>
                            </row>
                            <row id="6">
                                <column id="0">4802.44</column>
                                <column id="1">0.0268893</column>
                            </row>
                            <row id="7">
                                <column id="0">6237.91</column>
                                <column id="1">0.0239016</column>
                            </row>
                            <row id="8">
                                <column id="0">8175.84</column>
                                <column id="1">0.0228471</column>
                            </row>
                            <row id="9">
                                <column id="0">10524.3</column>
                                <column id="1">0.0202109</column>
                            </row>
                            <row id="10">
                                <column id="0">13547.3</column>
                                <column id="1">0.0214411</column>
                            </row>
                            <row id="11">
                                <column id="0">17596.7</column>
                                <column id="1">0.0165202</column>
                            </row>
                            <row id="12">
                                <column id="0">22651.2</column>
                                <column id="1">0.0182777</column>
                            </row>
                            <row id="13">
                                <column id="0">29157.6</column>
                                <column id="1">0.0179262</column>
                            </row>
                            <row id="14">
                                <column id="0">38216.0</column>
                                <column id="1">0.0186292</column>
                            </row>
                            <row id="15">
                                <column id="0">48751.7</column>
                                <column id="1">0.0168717</column>
                            </row>
                            <row id="16">
                                <column id="0">64476.2</column>
                                <column id="1">0.0168717</column>
                            </row>
                            <row id="17">
                                <column id="0">82251.5</column>
                                <column id="1">0.0156415</column>
                            </row>
                            <row id="18">
                                <column id="0">104927.0</column>
                                <column id="1">0.0165202</column>
                            </row>
                            <row id="19">
                                <column id="0">137525.0</column>
                                <column id="1">0.0165202</column>
                            </row>
                            <row id="20">
                                <column id="0">177028.0</column>
                                <column id="1">0.0158172</column>
                            </row>
                            <row id="21">
                                <column id="0">232025.0</column>
                                <column id="1">0.0149385</column>
                            </row>
                            <row id="22">
                                <column id="0">301379.0</column>
                                <column id="1">0.0142355</column>
                            </row>
                            <row id="23">
                                <column id="0">384465.0</column>
                                <column id="1">0.014587</column>
                            </row>
                            <row id="24">
                                <column id="0">499383.0</column>
                                <column id="1">0.0149385</column>
                            </row>
                            <row id="25">
                                <column id="0">648650.0</column>
                                <column id="1">0.014587</column>
                            </row>
                            <row id="26">
                                <column id="0">842534.0</column>
                                <column id="1">0.01529</column>
                            </row>
                        </rows>
                    </data>
                </Dielectric_Loss_Tangent>
            </AC_DielectricDispersion>
        </Electrical>
    </PROPERTIES>
    <MICROSTRUCTURE>
        <LengthUnit>2 micrometers</LengthUnit>
        <ImageFile>
            <File>http://localhost/nmr/blob?id=59514852e74a1d5e0d16718a</File>
            <MicroscopyType>SEM</MicroscopyType>
            <Dimension>
                <width>833</width>
                <height>695</height>
            </Dimension>
        </ImageFile>
    </MICROSTRUCTURE>
</PolymerNanocomposite>

File: materialsmine_xmls/L101_S4_Dang_2008.xml
<PolymerNanocomposite>
    <ID>L101_S4_Dang_2008</ID>
    <Control_ID>L101_S1_Dang_2008</Control_ID>
    <DATA_SOURCE>
        <Citation>
            <CommonFields>
                <CitationType>research article</CitationType>
                <Publication>Composites Science and Technology</Publication>
                <Title>Study on microstructure and dielectric property of the BaTiO3/epoxy resin composites</Title>
                <Author>Dang, Zhi-Min</Author>
                <Author>Yu, Yan-Fei</Author>
                <Author>Xu, Hai-Ping</Author>
                <Author>Bai, Jinbo</Author>
                <Keyword>Dielectric properties</Keyword>
                <Keyword>Microstructure</Keyword>
                <Keyword>Silane coupling agent</Keyword>
                <Keyword>BaTiO3</Keyword>
                <Publisher>Elsevier</Publisher>
                <PublicationYear>2008</PublicationYear>
                <DOI>10.1016/j.compscitech.2007.05.021</DOI>
                <Volume>68</Volume>
                <URL>https://www.sciencedirect.com/science/article/pii/S0266353807002199?via%3Dihub</URL>
                <Language>English</Language>
                <Location>Key Laboratory of Beijing City on Preparation and Processing of Novel Polymer Materials and Key Laboratory of the Ministry of Education on Nanomaterials, Beijing University of Chemical Technology, Beijing 100029, PR China</Location>
                <DateOfCitation>2015-07-24</DateOfCitation>
            </CommonFields>
            <CitationType>
                <Journal>
                    <ISSN>0266-3538</ISSN>
                    <Issue>1</Issue>
                </Journal>
            </CitationType>
        </Citation>
    </DATA_SOURCE>
    <MATERIALS>
        <Matrix>
            <MatrixComponent>
                <ChemicalName>diglycidyl ether of bisphenol A</ChemicalName>
                <Abbreviation>EPR</Abbreviation>
                <Hardener>Methyltetrahydrophtalic anhydride</Hardener>
            </MatrixComponent>
            <MatrixProcessing>
                <ChooseParameter>
                    <Additive>
                        <Description>2-ethyl-4- methyl-imidazole</Description>
                    </Additive>
                </ChooseParameter>
            </MatrixProcessing>
        </Matrix>
        <Filler>
            <FillerComponent>
                <ChemicalName>barium titanate</ChemicalName>
                <Abbreviation>BaTiO3</Abbreviation>
                <ManufacturerOrSourceName>Dow Chemical</ManufacturerOrSourceName>
                <TradeName>DER661</TradeName>
                <SphericalParticleDiameter>
                    <value>0.7</value>
                    <unit>micrometer</unit>
                </SphericalParticleDiameter>
                <SpecificSurfaceArea>
                    <value>1.5</value>
                    <unit>m^2/g</unit>
                    <uncertainty>
                        <type>absolute</type>
                        <value>0.1</value>
                    </uncertainty>
                </SpecificSurfaceArea>
                <ParticleSurfaceTreatment>
                    <ChemicalName>Silane Coupling</ChemicalName>
                    <Abbreviation>KH550</Abbreviation>
                </ParticleSurfaceTreatment>
                <ParticleSurfaceTreatment>
                    <ChemicalName>Phosphated Ester</ChemicalName>
                    <Abbreviation>BYK-9010</Abbreviation>
                </ParticleSurfaceTreatment>
            </FillerComponent>
            <FillerComposition>
                <Fraction>
                    <volume>0.6</volume>
                </Fraction>
            </FillerComposition>
        </Filler>
    </MATERIALS>
    <PROCESSING>
        <SolutionProcessing>
            <ChooseParameter>
                <Mixing>
                    <MixingMethod>ultra-sonication</MixingMethod>
                </Mixing>
            </ChooseParameter>
            <ChooseParameter>
                <Mixing>
                    <MixingMethod>ball milling</MixingMethod>
                    <Time>
                        <value>24</value>
                        <unit>hours</unit>
                    </Time>
                </Mixing>
            </ChooseParameter>
            <ChooseParameter>
                <Heating>
                    <Time>
                        <value>1</value>
                        <unit>hours</unit>
                    </Time>
                </Heating>
            </ChooseParameter>
            <ChooseParameter>
                <Drying-Evaporation>
                    <Temperature>
                        <value>75</value>
                        <unit>Celsius</unit>
                    </Temperature>
                    <Time>
                        <value>30</value>
                        <unit>minutes</unit>
                    </Time>
                </Drying-Evaporation>
            </ChooseParameter>
            <ChooseParameter>
                <Molding>
                    <MoldingMode>hot-pressing</MoldingMode>
                </Molding>
            </ChooseParameter>
        </SolutionProcessing>
    </PROCESSING>
    <CHARACTERIZATION>
        <Scanning_Electron_Microscopy>
            <EquipmentUsed>Hitachi S-4700</EquipmentUsed>
        </Scanning_Electron_Microscopy>
        <Dielectric_and_Impedance_Spectroscopy_Analysis>
            <Equipment>Agilent 4249A</Equipment>
        </Dielectric_and_Impedance_Spectroscopy_Analysis>
        <Fourier_Transform_Infrared_Spectroscopy>
            <Equipment>Nexus 670</Equipment>
        </Fourier_Transform_Infrared_Spectroscopy>
    </CHARACTERIZATION>
    <PROPERTIES>
        <Electrical>
            <AC_DielectricDispersion>
                <AC_Dielectric_Constant>
                    <data>
                        <headers>
                            <column id="0">Frequency (Hz)</column>
                            <column id="1">Dielectric Permittivity</column>
                        </headers>
                        <rows>
                            <row id="0">
                                <column id="0">1000.0</column>
                                <column id="1">33.1786</column>
                            </row>
                            <row id="1">
                                <column id="0">1252.52</column>
                                <column id="1">32.7846</column>
                            </row>
                            <row id="2">
                                <column id="0">1540.79</column>
                                <column id="1">32.4694</column>
                            </row>
                            <row id="3">
                                <column id="0">1929.87</column>
                                <column id="1">32.0753</column>
                            </row>
                            <row id="4">
                                <column id="0">2395.52</column>
                                <column id="1">31.9965</column>
                            </row>
                            <row id="5">
                                <column id="0">2946.87</column>
                                <column id="1">31.6025</column>
                            </row>
                            <row id="6">
                                <column id="0">3691.01</column>
                                <column id="1">31.366</column>
                            </row>
                            <row id="7">
                                <column id="0">4581.6</column>
                                <column id="1">31.1296</column>
                            </row>
                            <row id="8">
                                <column id="0">5687.08</column>
                                <column id="1">30.972</column>
                            </row>
                            <row id="9">
                                <column id="0">7123.16</column>
                                <column id="1">30.7356</column>
                            </row>
                            <row id="10">
                                <column id="0">8684.05</column>
                                <column id="1">30.5779</column>
                            </row>
                            <row id="11">
                                <column id="0">10682.8</column>
                                <column id="1">30.4203</column>
                            </row>
                            <row id="12">
                                <column id="0">13380.3</column>
                                <column id="1">30.3415</column>
                            </row>
                            <row id="13">
                                <column id="0">16608.8</column>
                                <column id="1">30.1839</column>
                            </row>
                            <row id="14">
                                <column id="0">20616.3</column>
                                <column id="1">29.9475</column>
                            </row>
                            <row id="15">
                                <column id="0">25361.3</column>
                                <column id="1">29.711</column>
                            </row>
                            <row id="16">
                                <column id="0">31198.4</column>
                                <column id="1">29.711</column>
                            </row>
                            <row id="17">
                                <column id="0">39076.6</column>
                                <column id="1">29.4746</column>
                            </row>
                            <row id="18">
                                <column id="0">48070.4</column>
                                <column id="1">29.3958</column>
                            </row>
                            <row id="19">
                                <column id="0">60208.9</column>
                                <column id="1">29.1594</column>
                            </row>
                            <row id="20">
                                <column id="0">74736.6</column>
                                <column id="1">29.0806</column>
                            </row>
                            <row id="21">
                                <column id="0">92769.6</column>
                                <column id="1">28.9229</column>
                            </row>
                            <row id="22">
                                <column id="0">115154.0</column>
                                <column id="1">28.7653</column>
                            </row>
                            <row id="23">
                                <column id="0">141657.0</column>
                                <column id="1">28.6865</column>
                            </row>
                            <row id="24">
                                <column id="0">175837.0</column>
                                <column id="1">28.5289</column>
                            </row>
                            <row id="25">
                                <column id="0">216308.0</column>
                                <column id="1">28.3713</column>
                            </row>
                            <row id="26">
                                <column id="0">270929.0</column>
                                <column id="1">28.2137</column>
                            </row>
                            <row id="27">
                                <column id="0">333285.0</column>
                                <column id="1">28.1349</column>
                            </row>
                            <row id="28">
                                <column id="0">413703.0</column>
                                <column id="1">27.9772</column>
                            </row>
                            <row id="29">
                                <column id="0">513524.0</column>
                                <column id="1">27.8984</column>
                            </row>
                            <row id="30">
                                <column id="0">637431.0</column>
                                <column id="1">27.8196</column>
                            </row>
                            <row id="31">
                                <column id="0">791234.0</column>
                                <column id="1">27.8196</column>
                            </row>
                            <row id="32">
                                <column id="0">973343.0</column>
                                <column id="1">27.8196</column>
                            </row>
                        </rows>
                    </data>
                </AC_Dielectric_Constant>
                <Dielectric_Loss_Tangent>
                    <data>
                        <headers>
                            <column id="0">Frequency (Hz)</column>
                            <column id="1">Loss Tangent</column>
                        </headers>
                        <rows>
                            <row id="0">
                                <column id="0">1000.0</column>
                                <column id="1">0.0654386</column>
                            </row>
                            <row id="1">
                                <column id="0">1252.52</column>
                                <column id="1">0.0654386</column>
                            </row>
                            <row id="2">
                                <column id="0">1554.73</column>
                                <column id="1">0.0529825</column>
                            </row>
                            <row id="3">
                                <column id="0">1929.87</column>
                                <column id="1">0.055614</column>
                            </row>
                            <row id="4">
                                <column id="0">2374.04</column>
                                <column id="1">0.0507018</column>
                            </row>
                            <row id="5">
                                <column id="0">2946.87</column>
                                <column id="1">0.0475439</column>
                            </row>
                            <row id="6">
                                <column id="0">3691.01</column>
                                <column id="1">0.0454386</column>
                            </row>
                            <row id="7">
                                <column id="0">4540.52</column>
                                <column id="1">0.0436842</column>
                            </row>
                            <row id="8">
                                <column id="0">5687.08</column>
                                <column id="1">0.0424561</column>
                            </row>
                            <row id="9">
                                <column id="0">7059.3</column>
                                <column id="1">0.0398246</column>
                            </row>
                            <row id="10">
                                <column id="0">8684.05</column>
                                <column id="1">0.0373684</column>
                            </row>
                            <row id="11">
                                <column id="0">10876.9</column>
                                <column id="1">0.0370175</column>
                            </row>
                            <row id="12">
                                <column id="0">13380.3</column>
                                <column id="1">0.0349123</column>
                            </row>
                            <row id="13">
                                <column id="0">16459.9</column>
                                <column id="1">0.0347368</column>
                            </row>
                            <row id="14">
                                <column id="0">20616.3</column>
                                <column id="1">0.0338596</column>
                            </row>
                            <row id="15">
                                <column id="0">20616.3</column>
                                <column id="1">0.0338596</column>
                            </row>
                            <row id="16">
                                <column id="0">25361.3</column>
                                <column id="1">0.0321053</column>
                            </row>
                            <row id="17">
                                <column id="0">31480.7</column>
                                <column id="1">0.0321053</column>
                            </row>
                            <row id="18">
                                <column id="0">39076.6</column>
                                <column id="1">0.0312281</column>
                            </row>
                            <row id="19">
                                <column id="0">48505.3</column>
                                <column id="1">0.0315789</column>
                            </row>
                            <row id="20">
                                <column id="0">59669.1</column>
                                <column id="1">0.0312281</column>
                            </row>
                            <row id="21">
                                <column id="0">74066.5</column>
                                <column id="1">0.0303509</column>
                            </row>
                            <row id="22">
                                <column id="0">91937.8</column>
                                <column id="1">0.0305263</column>
                            </row>
                            <row id="23">
                                <column id="0">114121.0</column>
                                <column id="1">0.0308772</column>
                            </row>
                            <row id="24">
                                <column id="0">140387.0</column>
                                <column id="1">0.0307018</column>
                            </row>
                            <row id="25">
                                <column id="0">175837.0</column>
                                <column id="1">0.0301754</column>
                            </row>
                            <row id="26">
                                <column id="0">220239.0</column>
                                <column id="1">0.0308772</column>
                            </row>
                            <row id="27">
                                <column id="0">268500.0</column>
                                <column id="1">0.0307018</column>
                            </row>
                            <row id="28">
                                <column id="0">336301.0</column>
                                <column id="1">0.0301754</column>
                            </row>
                            <row id="29">
                                <column id="0">417445.0</column>
                                <column id="1">0.0308772</column>
                            </row>
                            <row id="30">
                                <column id="0">513524.0</column>
                                <column id="1">0.0310526</column>
                            </row>
                            <row id="31">
                                <column id="0">643197.0</column>
                                <column id="1">0.0317544</column>
                            </row>
                            <row id="32">
                                <column id="0">784140.0</column>
                                <column id="1">0.0321053</column>
                            </row>
                            <row id="33">
                                <column id="0">991034.0</column>
                                <column id="1">0.0329825</column>
                            </row>
                        </rows>
                    </data>
                </Dielectric_Loss_Tangent>
            </AC_DielectricDispersion>
            <AC_DielectricDispersion>
                <Description>function of loading at 1 kHz</Description>
                <AC_Dielectric_Constant>
                    <data>
                        <headers>
                            <column id="0">Concentration of BaTiO3 (vol%)</column>
                            <column id="1">Dielectric permittivity</column>
                        </headers>
                        <rows>
                            <row id="0">
                                <column id="0">30.0</column>
                                <column id="1">11.6522</column>
                            </row>
                            <row id="1">
                                <column id="0">40.0</column>
                                <column id="1">15.8261</column>
                            </row>
                            <row id="2">
                                <column id="0">60.0</column>
                                <column id="1">37.0435</column>
                            </row>
                            <row id="3">
                                <column id="0">70.0</column>
                                <column id="1">62.7826</column>
                            </row>
                            <row id="4">
                                <column id="0">75.0</column>
                                <column id="1">66.2609</column>
                            </row>
                        </rows>
                    </data>
                </AC_Dielectric_Constant>
                <Dielectric_Loss_Tangent>
                    <data>
                        <headers>
                            <column id="0">Concentration of BaTiO3 (vol%)</column>
                            <column id="1">Loss tangent</column>
                        </headers>
                        <rows>
                            <row id="0">
                                <column id="0">30.0</column>
                                <column id="1">0.0195122</column>
                            </row>
                            <row id="1">
                                <column id="0">40.0</column>
                                <column id="1">0.0195122</column>
                            </row>
                            <row id="2">
                                <column id="0">60.0</column>
                                <column id="1">0.0292683</column>
                            </row>
                            <row id="3">
                                <column id="0">70.0</column>
                                <column id="1">0.0585366</column>
                            </row>
                            <row id="4">
                                <column id="0">75.0</column>
                                <column id="1">0.183972</column>
                            </row>
                        </rows>
                    </data>
                </Dielectric_Loss_Tangent>
            </AC_DielectricDispersion>
            <AC_DielectricDispersion>
                <Description>function of loading at 1000 kHz</Description>
                <AC_Dielectric_Constant>
                    <data>
                        <headers>
                            <column id="0">Concentration of BaTiO3 (%vol)</column>
                            <column id="1">Dielectric permittivity</column>
                        </headers>
                        <rows>
                            <row id="0">
                                <column id="0">30.0</column>
                                <column id="1">10.582</column>
                            </row>
                            <row id="1">
                                <column id="0">40.0</column>
                                <column id="1">14.4974</column>
                            </row>
                            <row id="2">
                                <column id="0">60.0</column>
                                <column id="1">33.3333</column>
                            </row>
                            <row id="3">
                                <column id="0">70.0</column>
                                <column id="1">53.545</column>
                            </row>
                            <row id="4">
                                <column id="0">75.0</column>
                                <column id="1">48.4656</column>
                            </row>
                        </rows>
                    </data>
                </AC_Dielectric_Constant>
                <Dielectric_Loss_Tangent>
                    <data>
                        <headers>
                            <column id="0">Concentration of BaTiO3 (%vol)</column>
                            <column id="1">Loss tangent</column>
                        </headers>
                        <rows>
                            <row id="0">
                                <column id="0">30.0</column>
                                <column id="1">0.0169611</column>
                            </row>
                            <row id="1">
                                <column id="0">40.0</column>
                                <column id="1">0.0169611</column>
                            </row>
                            <row id="2">
                                <column id="0">60.0</column>
                                <column id="1">0.0149823</column>
                            </row>
                            <row id="3">
                                <column id="0">70.0</column>
                                <column id="1">0.0223322</column>
                            </row>
                            <row id="4">
                                <column id="0">75.0</column>
                                <column id="1">0.0633216</column>
                            </row>
                        </rows>
                    </data>
                </Dielectric_Loss_Tangent>
            </AC_DielectricDispersion>
        </Electrical>
        <Thermal>
            <GlassTransitionTemperature>
                <value>57.4</value>
                <unit>Celsius</unit>
            </GlassTransitionTemperature>
        </Thermal>
    </PROPERTIES>
    <MICROSTRUCTURE>
        <LengthUnit>2 micrometers</LengthUnit>
        <ImageFile>
            <File>http://localhost/nmr/blob?id=59514de9e74a1d5e0d1673d8</File>
            <MicroscopyType>SEM</MicroscopyType>
            <Dimension>
                <width>836</width>
                <height>681</height>
            </Dimension>
        </ImageFile>
    </MICROSTRUCTURE>
</PolymerNanocomposite>
