Repository: nfinan/xmlfiles

File: materialsmine_xmls/L101_S6_Dang_2008.xml
<PolymerNanocomposite>
    <ID>L101_S6_Dang_2008</ID>
    <Control_ID>L101_S1_Dang_2008</Control_ID>
    <DATA_SOURCE>
        <Citation>
            <CommonFields>
                <CitationType>research article</CitationType>
                <Publication>Composites Science and Technology</Publication>
                <Title>Study on microstructure and dielectric property of the BaTiO3/epoxy resin composites</Title>
                <Author>Dang, Zhi-Min</Author>
                <Author>Yu, Yan-Fei</Author>
                <Author>Xu, Hai-Ping</Author>
                <Author>Bai, Jinbo</Author>
                <Keyword>Dielectric properties</Keyword>
                <Keyword>Microstructure</Keyword>
                <Keyword>Silane coupling agent</Keyword>
                <Keyword>BaTiO3</Keyword>
                <Publisher>Elsevier</Publisher>
                <PublicationYear>2008</PublicationYear>
                <DOI>10.1016/j.compscitech.2007.05.021</DOI>
                <Volume>68</Volume>
                <URL>https://www.sciencedirect.com/science/article/pii/S0266353807002199?via%3Dihub</URL>
                <Language>English</Language>
                <Location>Key Laboratory of Beijing City on Preparation and Processing of Novel Polymer Materials and Key Laboratory of the Ministry of Education on Nanomaterials, Beijing University of Chemical Technology, Beijing 100029, PR China</Location>
                <DateOfCitation>2015-07-24</DateOfCitation>
            </CommonFields>
            <CitationType>
                <Journal>
                    <ISSN>0266-3538</ISSN>
                    <Issue>1</Issue>
                </Journal>
            </CitationType>
        </Citation>
    </DATA_SOURCE>
    <MATERIALS>
        <Matrix>
            <MatrixComponent>
                <ChemicalName>diglycidyl ether of bisphenol A</ChemicalName>
                <Abbreviation>EPR</Abbreviation>
                <Hardener>Methyltetrahydrophtalic anhydride</Hardener>
            </MatrixComponent>
            <MatrixProcessing>
                <ChooseParameter>
                    <Additive>
                        <Description>2-ethyl-4- methyl-imidazole</Description>
                    </Additive>
                </ChooseParameter>
            </MatrixProcessing>
        </Matrix>
        <Filler>
            <FillerComponent>
                <ChemicalName>barium titanate</ChemicalName>
                <Abbreviation>BaTiO3</Abbreviation>
                <ManufacturerOrSourceName>Dow Chemical</ManufacturerOrSourceName>
                <TradeName>DER661</TradeName>
                <SphericalParticleDiameter>
                    <value>0.7</value>
                    <unit>micrometer</unit>
                </SphericalParticleDiameter>
                <SpecificSurfaceArea>
                    <value>1.5</value>
                    <unit>m^2/g</unit>
                    <uncertainty>
                        <type>absolute</type>
                        <value>0.1</value>
                    </uncertainty>
                </SpecificSurfaceArea>
                <ParticleSurfaceTreatment>
                    <ChemicalName>Silane Coupling</ChemicalName>
                    <Abbreviation>KH550</Abbreviation>
                </ParticleSurfaceTreatment>
                <ParticleSurfaceTreatment>
                    <ChemicalName>Phosphated Ester</ChemicalName>
                    <Abbreviation>BYK-9010</Abbreviation>
                </ParticleSurfaceTreatment>
            </FillerComponent>
            <FillerComposition>
                <Fraction>
                    <volume>0.7</volume>
                </Fraction>
            </FillerComposition>
        </Filler>
    </MATERIALS>
    <PROCESSING>
        <SolutionProcessing>
            <ChooseParameter>
                <Mixing>
                    <MixingMethod>ultra-sonication</MixingMethod>
                </Mixing>
            </ChooseParameter>
            <ChooseParameter>
                <Mixing>
                    <MixingMethod>ball milling</MixingMethod>
                    <Time>
                        <value>24</value>
                        <unit>hours</unit>
                    </Time>
                </Mixing>
            </ChooseParameter>
            <ChooseParameter>
                <Heating>
                    <Time>
                        <value>1</value>
                        <unit>hours</unit>
                    </Time>
                </Heating>
            </ChooseParameter>
            <ChooseParameter>
                <Drying-Evaporation>
                    <Temperature>
                        <value>75</value>
                        <unit>Celsius</unit>
                    </Temperature>
                    <Time>
                        <value>30</value>
                        <unit>minutes</unit>
                    </Time>
                </Drying-Evaporation>
            </ChooseParameter>
            <ChooseParameter>
                <Molding>
                    <MoldingMode>hot-pressing</MoldingMode>
                </Molding>
            </ChooseParameter>
        </SolutionProcessing>
    </PROCESSING>
    <CHARACTERIZATION>
        <Scanning_Electron_Microscopy>
            <EquipmentUsed>Hitachi S-4700</EquipmentUsed>
        </Scanning_Electron_Microscopy>
        <Dielectric_and_Impedance_Spectroscopy_Analysis>
            <Equipment>Agilent 4249A</Equipment>
        </Dielectric_and_Impedance_Spectroscopy_Analysis>
        <Fourier_Transform_Infrared_Spectroscopy>
            <Equipment>Nexus 670</Equipment>
        </Fourier_Transform_Infrared_Spectroscopy>
    </CHARACTERIZATION>
    <PROPERTIES>
        <Electrical>
            <AC_DielectricDispersion>
                <AC_Dielectric_Constant>
                    <data>
                        <headers>
                            <column id="0">Frequency (Hz)</column>
                            <column id="1">Dielectric permittivity</column>
                        </headers>
                        <rows>
                            <row id="0">
                                <column id="0">1027.61</column>
                                <column id="1">62.7562</column>
                            </row>
                            <row id="1">
                                <column id="0">1313.0</column>
                                <column id="1">62.1908</column>
                            </row>
                            <row id="2">
                                <column id="0">1692.96</column>
                                <column id="1">61.7668</column>
                            </row>
                            <row id="3">
                                <column id="0">2202.77</column>
                                <column id="1">61.2014</column>
                            </row>
                            <row id="4">
                                <column id="0">2866.11</column>
                                <column id="1">60.7774</column>
                            </row>
                            <row id="5">
                                <column id="0">3695.51</column>
                                <column id="1">60.212</column>
                            </row>
                            <row id="6">
                                <column id="0">4764.92</column>
                                <column id="1">59.788</column>
                            </row>
                            <row id="7">
                                <column id="0">6256.34</column>
                                <column id="1">59.364</column>
                            </row>
                            <row id="8">
                                <column id="0">7993.92</column>
                                <column id="1">59.0813</column>
                            </row>
                            <row id="9">
                                <column id="0">10214.1</column>
                                <column id="1">58.6572</column>
                            </row>
                            <row id="10">
                                <column id="0">13411.1</column>
                                <column id="1">58.2332</column>
                            </row>
                            <row id="11">
                                <column id="0">17449.7</column>
                                <column id="1">57.9505</column>
                            </row>
                            <row id="12">
                                <column id="0">22499.3</column>
                                <column id="1">57.5265</column>
                            </row>
                            <row id="13">
                                <column id="0">29010.1</column>
                                <column id="1">57.5265</column>
                            </row>
                            <row id="14">
                                <column id="0">37746.1</column>
                                <column id="1">56.9611</column>
                            </row>
                            <row id="15">
                                <column id="0">49112.9</column>
                                <column id="1">56.6784</column>
                            </row>
                            <row id="16">
                                <column id="0">62753.0</column>
                                <column id="1">56.3958</column>
                            </row>
                            <row id="17">
                                <column id="0">81650.3</column>
                                <column id="1">56.1131</column>
                            </row>
                            <row id="18">
                                <column id="0">105278.0</column>
                                <column id="1">55.8304</column>
                            </row>
                            <row id="19">
                                <column id="0">136982.0</column>
                                <column id="1">55.5477</column>
                            </row>
                            <row id="20">
                                <column id="0">176621.0</column>
                                <column id="1">55.265</column>
                            </row>
                            <row id="21">
                                <column id="0">231904.0</column>
                                <column id="1">54.9823</column>
                            </row>
                            <row id="22">
                                <column id="0">293633.0</column>
                                <column id="1">54.5583</column>
                            </row>
                            <row id="23">
                                <column id="0">382058.0</column>
                                <column id="1">54.417</column>
                            </row>
                            <row id="24">
                                <column id="0">501642.0</column>
                                <column id="1">54.1343</column>
                            </row>
                            <row id="25">
                                <column id="0">640963.0</column>
                                <column id="1">53.9929</column>
                            </row>
                            <row id="26">
                                <column id="0">833981.0</column>
                                <column id="1">53.7102</column>
                            </row>
                        </rows>
                    </data>
                </AC_Dielectric_Constant>
                <Dielectric_Loss_Tangent>
                    <data>
                        <headers>
                            <column id="0">Frequency (Hz)</column>
                            <column id="1">Loss Tangent</column>
                        </headers>
                        <rows>
                            <row id="0">
                                <column id="0">1018.32</column>
                                <column id="1">0.0600707</column>
                            </row>
                            <row id="1">
                                <column id="0">1301.14</column>
                                <column id="1">0.0563604</column>
                            </row>
                            <row id="2">
                                <column id="0">1708.4</column>
                                <column id="1">0.0538869</column>
                            </row>
                            <row id="3">
                                <column id="0">2202.77</column>
                                <column id="1">0.0514134</column>
                            </row>
                            <row id="4">
                                <column id="0">2866.11</column>
                                <column id="1">0.0485866</column>
                            </row>
                            <row id="5">
                                <column id="0">3695.51</column>
                                <column id="1">0.0471731</column>
                            </row>
                            <row id="6">
                                <column id="0">4764.92</column>
                                <column id="1">0.045583</column>
                            </row>
                            <row id="7">
                                <column id="0">6199.81</column>
                                <column id="1">0.0431095</column>
                            </row>
                            <row id="8">
                                <column id="0">7993.92</column>
                                <column id="1">0.0408127</column>
                            </row>
                            <row id="9">
                                <column id="0">10307.2</column>
                                <column id="1">0.0392226</column>
                            </row>
                            <row id="10">
                                <column id="0">13411.1</column>
                                <column id="1">0.0386926</column>
                            </row>
                            <row id="11">
                                <column id="0">17292.0</column>
                                <column id="1">0.0379859</column>
                            </row>
                            <row id="12">
                                <column id="0">22296.0</column>
                                <column id="1">0.0362191</column>
                            </row>
                            <row id="13">
                                <column id="0">29274.6</column>
                                <column id="1">0.0358657</column>
                            </row>
                            <row id="14">
                                <column id="0">38090.3</column>
                                <column id="1">0.035159</column>
                            </row>
                            <row id="15">
                                <column id="0">48669.1</column>
                                <column id="1">0.0339223</column>
                            </row>
                            <row id="16">
                                <column id="0">63325.2</column>
                                <column id="1">0.0339223</column>
                            </row>
                            <row id="17">
                                <column id="0">82394.9</column>
                                <column id="1">0.0330389</column>
                            </row>
                            <row id="18">
                                <column id="0">105278.0</column>
                                <column id="1">0.0323322</column>
                            </row>
                            <row id="19">
                                <column id="0">138231.0</column>
                                <column id="1">0.0319788</column>
                            </row>
                            <row id="20">
                                <column id="0">176621.0</column>
                                <column id="1">0.0314488</column>
                            </row>
                            <row id="21">
                                <column id="0">229809.0</column>
                                <column id="1">0.0309187</column>
                            </row>
                            <row id="22">
                                <column id="0">299013.0</column>
                                <column id="1">0.030742</column>
                            </row>
                            <row id="23">
                                <column id="0">382058.0</column>
                                <column id="1">0.0303887</column>
                            </row>
                            <row id="24">
                                <column id="0">497109.0</column>
                                <column id="1">0.030212</column>
                            </row>
                            <row id="25">
                                <column id="0">646808.0</column>
                                <column id="1">0.030742</column>
                            </row>
                            <row id="26">
                                <column id="0">841586.0</column>
                                <column id="1">0.029682</column>
                            </row>
                        </rows>
                    </data>
                </Dielectric_Loss_Tangent>
            </AC_DielectricDispersion>
            <AC_DielectricDispersion>
                <Description>temperature dependent</Description>
                <AC_Dielectric_Constant>
                    <data>
                        <headers>
                            <column id="0">Temperature(C)</column>
                            <column id="1">Dielectric permittivity</column>
                        </headers>
                        <rows>
                            <row id="0">
                                <column id="0">-60.0</column>
                                <column id="1">45.1534</column>
                            </row>
                            <row id="1">
                                <column id="0">-50.0</column>
                                <column id="1">45.3374</column>
                            </row>
                            <row id="2">
                                <column id="0">-40.0</column>
                                <column id="1">45.1534</column>
                            </row>
                            <row id="3">
                                <column id="0">-30.0</column>
                                <column id="1">46.8098</column>
                            </row>
                            <row id="4">
                                <column id="0">-20.0</column>
                                <column id="1">47.9141</column>
                            </row>
                            <row id="5">
                                <column id="0">-10.0</column>
                                <column id="1">50.1227</column>
                            </row>
                            <row id="6">
                                <column id="0">0.0</column>
                                <column id="1">53.4356</column>
                            </row>
                            <row id="7">
                                <column id="0">10.0</column>
                                <column id="1">55.092</column>
                            </row>
                            <row id="8">
                                <column id="0">20.0</column>
                                <column id="1">57.3006</column>
                            </row>
                            <row id="9">
                                <column id="0">30.0</column>
                                <column id="1">58.589</column>
                            </row>
                            <row id="10">
                                <column id="0">40.0</column>
                                <column id="1">65.5828</column>
                            </row>
                            <row id="11">
                                <column id="0">50.0</column>
                                <column id="1">77.9141</column>
                            </row>
                            <row id="12">
                                <column id="0">60.0</column>
                                <column id="1">99.1213</column>
                            </row>
                            <row id="13">
                                <column id="0">70.0</column>
                                <column id="1">149.736</column>
                            </row>
                            <row id="14">
                                <column id="0">80.0</column>
                                <column id="1">227.768</column>
                            </row>
                            <row id="15">
                                <column id="0">90.0</column>
                                <column id="1">375.395</column>
                            </row>
                            <row id="16">
                                <column id="0">100.0</column>
                                <column id="1">451.318</column>
                            </row>
                            <row id="17">
                                <column id="0">110.0</column>
                                <column id="1">548.33</column>
                            </row>
                            <row id="18">
                                <column id="0">120.0</column>
                                <column id="1">641.125</column>
                            </row>
                            <row id="19">
                                <column id="0">130.0</column>
                                <column id="1">738.137</column>
                            </row>
                            <row id="20">
                                <column id="0">140.0</column>
                                <column id="1">887.873</column>
                            </row>
                            <row id="21">
                                <column id="0">150.0</column>
                                <column id="1">1117.75</column>
                            </row>
                        </rows>
                    </data>
                </AC_Dielectric_Constant>
                <Dielectric_Loss_Tangent>
                    <data>
                        <headers>
                            <column id="0">Temperature (C)</column>
                            <column id="1">Loss tangent</column>
                        </headers>
                        <rows>
                            <row id="0">
                                <column id="0">-60.0</column>
                                <column id="1">0.0128342</column>
                            </row>
                            <row id="1">
                                <column id="0">-50.0</column>
                                <column id="1">0.0128342</column>
                            </row>
                            <row id="2">
                                <column id="0">-40.0</column>
                                <column id="1">0.0149733</column>
                            </row>
                            <row id="3">
                                <column id="0">-30.0</column>
                                <column id="1">0.0171123</column>
                            </row>
                            <row id="4">
                                <column id="0">-20.0</column>
                                <column id="1">0.00855615</column>
                            </row>
                            <row id="5">
                                <column id="0">-10.0</column>
                                <column id="1">0.0470588</column>
                            </row>
                            <row id="6">
                                <column id="0">0.0</column>
                                <column id="1">0.0812834</column>
                            </row>
                            <row id="7">
                                <column id="0">10.0</column>
                                <column id="1">0.0834225</column>
                            </row>
                            <row id="8">
                                <column id="0">20.0</column>
                                <column id="1">0.0919786</column>
                            </row>
                            <row id="9">
                                <column id="0">30.0</column>
                                <column id="1">0.136898</column>
                            </row>
                            <row id="10">
                                <column id="0">40.0</column>
                                <column id="1">0.136898</column>
                            </row>
                            <row id="11">
                                <column id="0">50.0</column>
                                <column id="1">0.139037</column>
                            </row>
                            <row id="12">
                                <column id="0">60.0</column>
                                <column id="1">0.414973</column>
                            </row>
                            <row id="13">
                                <column id="0">70.0</column>
                                <column id="1">0.686631</column>
                            </row>
                            <row id="14">
                                <column id="0">80.0</column>
                                <column id="1">0.73369</column>
                            </row>
                            <row id="15">
                                <column id="0">90.0</column>
                                <column id="1">0.746524</column>
                            </row>
                            <row id="16">
                                <column id="0">100.0</column>
                                <column id="1">0.77861</column>
                            </row>
                            <row id="17">
                                <column id="0">110.0</column>
                                <column id="1">0.838503</column>
                            </row>
                            <row id="18">
                                <column id="0">120.0</column>
                                <column id="1">0.885562</column>
                            </row>
                            <row id="19">
                                <column id="0">130.0</column>
                                <column id="1">0.921925</column>
                            </row>
                            <row id="20">
                                <column id="0">140.0</column>
                                <column id="1">0.981818</column>
                            </row>
                            <row id="21">
                                <column id="0">150.0</column>
                                <column id="1">1.11444</column>
                            </row>
                        </rows>
                    </data>
                </Dielectric_Loss_Tangent>
            </AC_DielectricDispersion>
        </Electrical>
    </PROPERTIES>
    <MICROSTRUCTURE>
        <LengthUnit>2 micrometers</LengthUnit>
        <ImageFile>
            <File>http://localhost/nmr/blob?id=595156c8e74a1d5e0d167a94</File>
            <MicroscopyType>SEM</MicroscopyType>
            <Dimension>
                <width>809</width>
                <height>718</height>
            </Dimension>
        </ImageFile>
    </MICROSTRUCTURE>
</PolymerNanocomposite>
