Repository: nfinan/xmlfiles

File: materialsmine_xmls/L105_S5_Qi_2005.xml
<PolymerNanocomposite>
    <ID>L105_S5_Qi_2005</ID>
    <Control_ID>L105_S1_Qi_2005</Control_ID>
    <SchemaVersion>PNC_schema_041220</SchemaVersion>
    <DatasetID>5e96fec2c9db0157d0737e41</DatasetID>
    <SchemaID>5e96dbe7c49dc53363c20305</SchemaID>
    <DATA_SOURCE>
        <Citation>
            <CommonFields>
                <CitationType>research article</CitationType>
                <Publication>Advanced Materials</Publication>
                <Title>High&#8208;Dielectric&#8208;Constant Silver-Epoxy Composites as Embedded Dielectrics</Title>
                <Author>Qi, L.</Author>
                <Author>Lee, B.&#8201;I.</Author>
                <Author>Chen, S.</Author>
                <Author>Samuels, W.&#8201;D.</Author>
                <Author>Exarhos, G.&#8201;J.</Author>
                <Keyword>Dielectric</Keyword>
                <Keyword>Epoxy&#8208;based materials</Keyword>
                <Keyword>Flexible electronics</Keyword>
                <Keyword>Nanocomposites</Keyword>
                <Keyword>Nanoparticles</Keyword>
                <Keyword>metal</Keyword>
                <Publisher>WILEY&#8208;VCH Verlag</Publisher>
                <PublicationYear>2005</PublicationYear>
                <DOI>10.1002/adma.200401816</DOI>
                <Volume>17</Volume>
                <URL>http://onlinelibrary.wiley.com/doi/10.1002/adma.200401816/abstract</URL>
                <Language>English</Language>
                <Location>School of Materials Science and Engineering, Clemson University, Clemson, SC 29634, USA</Location>
                <DateOfCitation>2016-06-14</DateOfCitation>
            </CommonFields>
            <CitationType>
                <Journal>
                    <ISSN>1521-4095</ISSN>
                    <Issue>14</Issue>
                </Journal>
            </CitationType>
        </Citation>
    </DATA_SOURCE>
    <MATERIALS>
        <Matrix>
            <MatrixComponent>
                <ChemicalName>3,4-epoxycyclohexylmethyl-3,4-epoxycyclohexanecarboxylate</ChemicalName>
                <StdChemicalName>Cycloaliphatic Epoxy Resin</StdChemicalName>
                <uSMILES>O=C(OCC1CCC2OC2C1)C3CCC4OC4C3</uSMILES>
                <Abbreviation>Epoxy</Abbreviation>
                <ManufacturerOrSourceName>Aldrich</ManufacturerOrSourceName>
                <Density>
                    <description>inserted from ChemProps, NanoMine</description>
                    <value>1.17</value>
                    <unit>g/cm3</unit>
                </Density>
                <Hardener>hexahydro-4-methylpthalic anhydride</Hardener>
            </MatrixComponent>
        </Matrix>
        <Filler>
            <FillerComponent>
                <ChemicalName>Silver</ChemicalName>
                <StdChemicalName>Silver</StdChemicalName>
                <Density>
                    <description>inserted from ChemProps, NanoMine</description>
                    <value>10.5</value>
                    <unit>g/cm3</unit>
                </Density>
                <SphericalParticleDiameter>
                    <value>40</value>
                    <unit>nm</unit>
                </SphericalParticleDiameter>
                <FillerComponentInComposite>
                    <mass>0.5383535076573263</mass>
                    <volume>0.115</volume>
                </FillerComponentInComposite>
                <ParticleSurfaceTreatment>
                    <ChemicalName>Mercaptosuccinic Acid</ChemicalName>
                    <Abbreviation>MSA</Abbreviation>
                </ParticleSurfaceTreatment>
            </FillerComponent>
            <FillerProcessing>
                <ChooseParameter>
                    <Mixing>
                        <Description>aqueous AgNO3 solution mixed with solution containing Mercaptosuccinic acid and dodecanoic acid</Description>
                        <Mixer>NaBH4</Mixer>
                        <MixingMethod>stirring</MixingMethod>
                        <Time>
                            <value>10</value>
                            <unit>minutes</unit>
                        </Time>
                    </Mixing>
                </ChooseParameter>
            </FillerProcessing>
            <FillerComposition>
                <Fraction>
                    <mass>
                        <value>0.5383535076573263</value>
                        <source>computed by NanoMine</source>
                    </mass>
                    <volume>
                        <value>0.115</value>
                        <source>reported</source>
                    </volume>
                </Fraction>
            </FillerComposition>
        </Filler>
    </MATERIALS>
    <PROCESSING>
        <ExperimentalProcedure>Mixing of epoxy resin and Ag nanoparticles, followed by spin coating and curing</ExperimentalProcedure>
        <SolutionProcessing>
            <ChooseParameter>
                <Mixing>
                    <Description>Epoxy resin mixed with Ag nanoparticles</Description>
                    <MixingMethod>ball milling</MixingMethod>
                    <ChemicalUsed>
                        <description>acetone</description>
                    </ChemicalUsed>
                    <Time>
                        <value>10</value>
                        <unit>hours</unit>
                    </Time>
                </Mixing>
            </ChooseParameter>
        </SolutionProcessing>
        <Other_Processing>
            <ChooseParameter>
                <Heating>
                    <Description>mixed epoxy-silver composite was spin coated on a gold sputtered aluminium substrate</Description>
                    <Temperature>
                        <value>45</value>
                        <unit>Celsius</unit>
                    </Temperature>
                    <Time>
                        <value>2</value>
                        <unit>hours</unit>
                    </Time>
                </Heating>
            </ChooseParameter>
            <ChooseParameter>
                <Heating>
                    <Description>mixed epoxy-silver composite was spin coated on a gold sputtered aluminium substrate</Description>
                    <Temperature>
                        <value>160</value>
                        <unit>Celsius</unit>
                    </Temperature>
                    <Time>
                        <value>1</value>
                        <unit>hours</unit>
                    </Time>
                </Heating>
            </ChooseParameter>
        </Other_Processing>
    </PROCESSING>
    <PROPERTIES>
        <Electrical>
            <AC_DielectricDispersion>
                <DielectricDispersionDependence>
                    <FrequencyDependence>
                        <condition>
                            <temperature>
                                <value>25</value>
                                <unit>Celsius</unit>
                            </temperature>
                        </condition>
                    </FrequencyDependence>
                </DielectricDispersionDependence>
                <Dielectric_Real_Permittivity>
                    <data>
                        <description>Frequency sweep</description>
                        <AxisLabel>
                            <xName>Frequency</xName>
                            <xUnit>kHz</xUnit>
                            <yName>Relative Dielectric Constant</yName>
                            <yUnit>dimensionless</yUnit>
                        </AxisLabel>
                        <data>
                            <headers>
                                <column id="0">Frequency (kHz)</column>
                                <column id="1">Relative Dielectric Constant</column>
                            </headers>
                            <rows>
                                <row id="0">
                                    <column id="0">1000.0</column>
                                    <column id="1">24.9043122542</column>
                                </row>
                                <row id="1">
                                    <column id="0">100.0</column>
                                    <column id="1">30.125410558</column>
                                </row>
                                <row id="2">
                                    <column id="0">10.0</column>
                                    <column id="1">34.3975565684</column>
                                </row>
                                <row id="3">
                                    <column id="0">1.0</column>
                                    <column id="1">38.6697025789</column>
                                </row>
                            </rows>
                        </data>
                    </data>
                </Dielectric_Real_Permittivity>
                <Dielectric_Loss_Tangent>
                    <data>
                        <description>frequency sweep</description>
                        <AxisLabel>
                            <xName>Frequency</xName>
                            <xUnit>kHz</xUnit>
                            <yName>Tan Delta</yName>
                            <yUnit>dimensionless</yUnit>
                        </AxisLabel>
                        <data>
                            <headers>
                                <column id="0">Frequency (kHz)</column>
                                <column id="1">Tan Delta</column>
                            </headers>
                            <rows>
                                <row id="0">
                                    <column id="0">10.0</column>
                                    <column id="1">0.0262821649485</column>
                                </row>
                                <row id="1">
                                    <column id="0">1000.0</column>
                                    <column id="1">0.0290812371134</column>
                                </row>
                                <row id="2">
                                    <column id="0">1.0</column>
                                    <column id="1">0.0298809278351</column>
                                </row>
                                <row id="3">
                                    <column id="0">100.0</column>
                                    <column id="1">0.0313209278351</column>
                                </row>
                            </rows>
                        </data>
                    </data>
                </Dielectric_Loss_Tangent>
            </AC_DielectricDispersion>
        </Electrical>
    </PROPERTIES>
</PolymerNanocomposite>

File: materialsmine_xmls/L105_S6_Qi_2005.xml
<PolymerNanocomposite>
    <ID>L105_S6_Qi_2005</ID>
    <Control_ID>L105_S1_Qi_2005</Control_ID>
    <SchemaVersion>PNC_schema_041220</SchemaVersion>
    <DatasetID>5e96fec2c9db0157d0737e41</DatasetID>
    <SchemaID>5e96dbe7c49dc53363c20305</SchemaID>
    <DATA_SOURCE>
        <Citation>
            <CommonFields>
                <CitationType>research article</CitationType>
                <Publication>Advanced Materials</Publication>
                <Title>High&#8208;Dielectric&#8208;Constant Silver-Epoxy Composites as Embedded Dielectrics</Title>
                <Author>Qi, L.</Author>
                <Author>Lee, B.&#8201;I.</Author>
                <Author>Chen, S.</Author>
                <Author>Samuels, W.&#8201;D.</Author>
                <Author>Exarhos, G.&#8201;J.</Author>
                <Keyword>Dielectric</Keyword>
                <Keyword>Epoxy&#8208;based materials</Keyword>
                <Keyword>Flexible electronics</Keyword>
                <Keyword>Nanocomposites</Keyword>
                <Keyword>Nanoparticles</Keyword>
                <Keyword>metal</Keyword>
                <Publisher>WILEY&#8208;VCH Verlag</Publisher>
                <PublicationYear>2005</PublicationYear>
                <DOI>10.1002/adma.200401816</DOI>
                <Volume>17</Volume>
                <URL>http://onlinelibrary.wiley.com/doi/10.1002/adma.200401816/abstract</URL>
                <Language>English</Language>
                <Location>School of Materials Science and Engineering, Clemson University, Clemson, SC 29634, USA</Location>
                <DateOfCitation>2016-06-14</DateOfCitation>
            </CommonFields>
            <CitationType>
                <Journal>
                    <ISSN>1521-4095</ISSN>
                    <Issue>14</Issue>
                </Journal>
            </CitationType>
        </Citation>
    </DATA_SOURCE>
    <MATERIALS>
        <Matrix>
            <MatrixComponent>
                <ChemicalName>3,4-epoxycyclohexylmethyl-3,4-epoxycyclohexanecarboxylate</ChemicalName>
                <StdChemicalName>Cycloaliphatic Epoxy Resin</StdChemicalName>
                <uSMILES>O=C(OCC1CCC2OC2C1)C3CCC4OC4C3</uSMILES>
                <Abbreviation>Epoxy</Abbreviation>
                <ManufacturerOrSourceName>Aldrich</ManufacturerOrSourceName>
                <Density>
                    <description>inserted from ChemProps, NanoMine</description>
                    <value>1.17</value>
                    <unit>g/cm3</unit>
                </Density>
                <Hardener>hexahydro-4-methylpthalic anhydride</Hardener>
            </MatrixComponent>
        </Matrix>
        <Filler>
            <FillerComponent>
                <ChemicalName>Silver</ChemicalName>
                <StdChemicalName>Silver</StdChemicalName>
                <Density>
                    <description>inserted from ChemProps, NanoMine</description>
                    <value>10.5</value>
                    <unit>g/cm3</unit>
                </Density>
                <SphericalParticleDiameter>
                    <value>40</value>
                    <unit>nm</unit>
                </SphericalParticleDiameter>
                <FillerComponentInComposite>
                    <mass>0.5976287246578965</mass>
                    <volume>0.142</volume>
                </FillerComponentInComposite>
                <ParticleSurfaceTreatment>
                    <ChemicalName>Mercaptosuccinic Acid</ChemicalName>
                    <Abbreviation>MSA</Abbreviation>
                </ParticleSurfaceTreatment>
            </FillerComponent>
            <FillerProcessing>
                <ChooseParameter>
                    <Mixing>
                        <Description>aqueous AgNO3 solution mixed with solution containing Mercaptosuccinic acid and dodecanoic acid</Description>
                        <Mixer>NaBH4</Mixer>
                        <MixingMethod>stirring</MixingMethod>
                        <Time>
                            <value>10</value>
                            <unit>minutes</unit>
                        </Time>
                    </Mixing>
                </ChooseParameter>
            </FillerProcessing>
            <FillerComposition>
                <Fraction>
                    <mass>
                        <value>0.5976287246578965</value>
                        <source>computed by NanoMine</source>
                    </mass>
                    <volume>
                        <value>0.142</value>
                        <source>reported</source>
                    </volume>
                </Fraction>
            </FillerComposition>
        </Filler>
    </MATERIALS>
    <PROCESSING>
        <ExperimentalProcedure>Mixing of epoxy resin and Ag nanoparticles, followed by spin coating and curing</ExperimentalProcedure>
        <SolutionProcessing>
            <ChooseParameter>
                <Mixing>
                    <Description>Epoxy resin mixed with Ag nanoparticles</Description>
                    <MixingMethod>ball milling</MixingMethod>
                    <ChemicalUsed>
                        <description>acetone</description>
                    </ChemicalUsed>
                    <Time>
                        <value>10</value>
                        <unit>hours</unit>
                    </Time>
                </Mixing>
            </ChooseParameter>
        </SolutionProcessing>
        <Other_Processing>
            <ChooseParameter>
                <Heating>
                    <Description>mixed epoxy-silver composite was spin coated on a gold sputtered aluminium substrate</Description>
                    <Temperature>
                        <value>45</value>
                        <unit>Celsius</unit>
                    </Temperature>
                    <Time>
                        <value>2</value>
                        <unit>hours</unit>
                    </Time>
                </Heating>
            </ChooseParameter>
            <ChooseParameter>
                <Heating>
                    <Description>mixed epoxy-silver composite was spin coated on a gold sputtered aluminium substrate</Description>
                    <Temperature>
                        <value>160</value>
                        <unit>Celsius</unit>
                    </Temperature>
                    <Time>
                        <value>1</value>
                        <unit>hours</unit>
                    </Time>
                </Heating>
            </ChooseParameter>
        </Other_Processing>
    </PROCESSING>
    <PROPERTIES>
        <Electrical>
            <AC_DielectricDispersion>
                <DielectricDispersionDependence>
                    <FrequencyDependence>
                        <condition>
                            <temperature>
                                <value>25</value>
                                <unit>Celsius</unit>
                            </temperature>
                        </condition>
                    </FrequencyDependence>
                </DielectricDispersionDependence>
                <Dielectric_Real_Permittivity>
                    <data>
                        <description>Frequency sweep</description>
                        <AxisLabel>
                            <xName>Frequency</xName>
                            <xUnit>kHz</xUnit>
                            <yName>Relative Dielectric Constant</yName>
                            <yUnit>dimensionless</yUnit>
                        </AxisLabel>
                        <data>
                            <headers>
                                <column id="0">Frequency (kHz)</column>
                                <column id="1">Relative Dielectric Constant</column>
                            </headers>
                            <rows>
                                <row id="0">
                                    <column id="0">1000.0</column>
                                    <column id="1">49.5324153007</column>
                                </row>
                                <row id="1">
                                    <column id="0">100.0</column>
                                    <column id="1">60.4505352587</column>
                                </row>
                                <row id="2">
                                    <column id="0">10.0</column>
                                    <column id="1">75.6399742536</column>
                                </row>
                                <row id="3">
                                    <column id="0">1.0</column>
                                    <column id="1">95.5770691226</column>
                                </row>
                            </rows>
                        </data>
                    </data>
                </Dielectric_Real_Permittivity>
                <Dielectric_Loss_Tangent>
                    <data>
                        <description>frequency sweep</description>
                        <AxisLabel>
                            <xName>Frequency</xName>
                            <xUnit>kHz</xUnit>
                            <yName>Tan Delta</yName>
                            <yUnit>dimensionless</yUnit>
                        </AxisLabel>
                        <data>
                            <headers>
                                <column id="0">Frequency (kHz)</column>
                                <column id="1">Tan Delta</column>
                            </headers>
                            <rows>
                                <row id="0">
                                    <column id="0">1.0</column>
                                    <column id="1">0.0225730927835</column>
                                </row>
                                <row id="1">
                                    <column id="0">10.0</column>
                                    <column id="1">0.0257734020619</column>
                                </row>
                                <row id="2">
                                    <column id="0">100.0</column>
                                    <column id="1">0.0298537113402</column>
                                </row>
                                <row id="3">
                                    <column id="0">1000.0</column>
                                    <column id="1">0.0368943298969</column>
                                </row>
                            </rows>
                        </data>
                    </data>
                </Dielectric_Loss_Tangent>
            </AC_DielectricDispersion>
            <AC_DielectricDispersion>
                <DielectricDispersionDependence>
                    <TemperatureDependence>
                        <condition>
                            <frequency>
                                <value>1000</value>
                                <unit>Hz</unit>
                            </frequency>
                        </condition>
                    </TemperatureDependence>
                </DielectricDispersionDependence>
                <Dielectric_Real_Permittivity>
                    <data>
                        <description>Temperature sweep</description>
                        <AxisLabel>
                            <xName>Temperature</xName>
                            <xUnit>Celsius</xUnit>
                            <yName>Relative Dielectric Constant</yName>
                            <yUnit>dimensionless</yUnit>
                        </AxisLabel>
                        <data>
                            <headers>
                                <column id="0">Temperature (deg. Celcius)</column>
                                <column id="1">Relative Dielectric Constant</column>
                            </headers>
                            <rows>
                                <row id="0">
                                    <column id="0">24.6967475685</column>
                                    <column id="1">95.9722093736</column>
                                </row>
                                <row id="1">
                                    <column id="0">34.8470057341</column>
                                    <column id="1">98.1303575432</column>
                                </row>
                                <row id="2">
                                    <column id="0">44.9022451703</column>
                                    <column id="1">99.1115905602</column>
                                </row>
                                <row id="3">
                                    <column id="0">54.767070836</column>
                                    <column id="1">98.3283916277</column>
                                </row>
                                <row id="4">
                                    <column id="0">65.1103769547</column>
                                    <column id="1">98.125183256</column>
                                </row>
                                <row id="5">
                                    <column id="0">75.2613877438</column>
                                    <column id="1">99.104534714</column>
                                </row>
                                <row id="6">
                                    <column id="0">84.9327891447</column>
                                    <column id="1">101.272090679</column>
                                </row>
                                <row id="7">
                                    <column id="0">94.8930098515</column>
                                    <column id="1">101.076408543</column>
                                </row>
                                <row id="8">
                                    <column id="0">105.426353429</column>
                                    <column id="1">103.227030477</column>
                                </row>
                                <row id="9">
                                    <column id="0">115.003112412</column>
                                    <column id="1">103.628272933</column>
                                </row>
                                <row id="10">
                                    <column id="0">124.962956807</column>
                                    <column id="1">104.021989153</column>
                                </row>
                                <row id="11">
                                    <column id="0">135.113591285</column>
                                    <column id="1">105.590738967</column>
                                </row>
                            </rows>
                        </data>
                    </data>
                </Dielectric_Real_Permittivity>
            </AC_DielectricDispersion>
        </Electrical>
    </PROPERTIES>
</PolymerNanocomposite>

File: materialsmine_xmls/L105_S7_Qi_2005.xml
<PolymerNanocomposite>
    <ID>L105_S7_Qi_2005</ID>
    <Control_ID>L105_S1_Qi_2005</Control_ID>
    <SchemaVersion>PNC_schema_041220</SchemaVersion>
    <DatasetID>5e96fec2c9db0157d0737e41</DatasetID>
    <SchemaID>5e96dbe7c49dc53363c20305</SchemaID>
    <DATA_SOURCE>
        <Citation>
            <CommonFields>
                <CitationType>research article</CitationType>
                <Publication>Advanced Materials</Publication>
                <Title>High&#8208;Dielectric&#8208;Constant Silver-Epoxy Composites as Embedded Dielectrics</Title>
                <Author>Qi, L.</Author>
                <Author>Lee, B.&#8201;I.</Author>
                <Author>Chen, S.</Author>
                <Author>Samuels, W.&#8201;D.</Author>
                <Author>Exarhos, G.&#8201;J.</Author>
                <Keyword>Dielectric</Keyword>
                <Keyword>Epoxy&#8208;based materials</Keyword>
                <Keyword>Flexible electronics</Keyword>
                <Keyword>Nanocomposites</Keyword>
                <Keyword>Nanoparticles</Keyword>
                <Keyword>metal</Keyword>
                <Publisher>WILEY&#8208;VCH Verlag</Publisher>
                <PublicationYear>2005</PublicationYear>
                <DOI>10.1002/adma.200401816</DOI>
                <Volume>17</Volume>
                <URL>http://onlinelibrary.wiley.com/doi/10.1002/adma.200401816/abstract</URL>
                <Language>English</Language>
                <Location>School of Materials Science and Engineering, Clemson University, Clemson, SC 29634, USA</Location>
                <DateOfCitation>2016-06-14</DateOfCitation>
            </CommonFields>
            <CitationType>
                <Journal>
                    <ISSN>1521-4095</ISSN>
                    <Issue>14</Issue>
                </Journal>
            </CitationType>
        </Citation>
    </DATA_SOURCE>
    <MATERIALS>
        <Matrix>
            <MatrixComponent>
                <ChemicalName>3,4-epoxycyclohexylmethyl-3,4-epoxycyclohexanecarboxylate</ChemicalName>
                <StdChemicalName>Cycloaliphatic Epoxy Resin</StdChemicalName>
                <uSMILES>O=C(OCC1CCC2OC2C1)C3CCC4OC4C3</uSMILES>
                <Abbreviation>Epoxy</Abbreviation>
                <ManufacturerOrSourceName>Aldrich</ManufacturerOrSourceName>
                <Density>
                    <description>inserted from ChemProps, NanoMine</description>
                    <value>1.17</value>
                    <unit>g/cm3</unit>
                </Density>
                <Hardener>hexahydro-4-methylpthalic anhydride</Hardener>
            </MatrixComponent>
        </Matrix>
        <Filler>
            <FillerComponent>
                <ChemicalName>Silver</ChemicalName>
                <StdChemicalName>Silver</StdChemicalName>
                <Density>
                    <description>inserted from ChemProps, NanoMine</description>
                    <value>10.5</value>
                    <unit>g/cm3</unit>
                </Density>
                <SphericalParticleDiameter>
                    <value>40</value>
                    <unit>nm</unit>
                </SphericalParticleDiameter>
                <FillerComponentInComposite>
                    <mass>0.6410963741089755</mass>
                    <volume>0.166</volume>
                </FillerComponentInComposite>
                <ParticleSurfaceTreatment>
                    <ChemicalName>Mercaptosuccinic Acid</ChemicalName>
                    <Abbreviation>MSA</Abbreviation>
                </ParticleSurfaceTreatment>
            </FillerComponent>
            <FillerProcessing>
                <ChooseParameter>
                    <Mixing>
                        <Description>aqueous AgNO3 solution mixed with solution containing Mercaptosuccinic acid and dodecanoic acid</Description>
                        <Mixer>NaBH4</Mixer>
                        <MixingMethod>stirring</MixingMethod>
                        <Time>
                            <value>10</value>
                            <unit>minutes</unit>
                        </Time>
                    </Mixing>
                </ChooseParameter>
            </FillerProcessing>
            <FillerComposition>
                <Fraction>
                    <mass>
                        <value>0.6410963741089755</value>
                        <source>computed by NanoMine</source>
                    </mass>
                    <volume>
                        <value>0.166</value>
                        <source>reported</source>
                    </volume>
                </Fraction>
            </FillerComposition>
        </Filler>
    </MATERIALS>
    <PROCESSING>
        <ExperimentalProcedure>Mixing of epoxy resin and Ag nanoparticles, followed by spin coating and curing</ExperimentalProcedure>
        <SolutionProcessing>
            <ChooseParameter>
                <Mixing>
                    <Description>Epoxy resin mixed with Ag nanoparticles</Description>
                    <MixingMethod>ball milling</MixingMethod>
                    <ChemicalUsed>
                        <description>acetone</description>
                    </ChemicalUsed>
                    <Time>
                        <value>10</value>
                        <unit>hours</unit>
                    </Time>
                </Mixing>
            </ChooseParameter>
        </SolutionProcessing>
        <Other_Processing>
            <ChooseParameter>
                <Heating>
                    <Description>mixed epoxy-silver composite was spin coated on a gold sputtered aluminium substrate</Description>
                    <Temperature>
                        <value>45</value>
                        <unit>Celsius</unit>
                    </Temperature>
                    <Time>
                        <value>2</value>
                        <unit>hours</unit>
                    </Time>
                </Heating>
            </ChooseParameter>
            <ChooseParameter>
                <Heating>
                    <Description>mixed epoxy-silver composite was spin coated on a gold sputtered aluminium substrate</Description>
                    <Temperature>
                        <value>160</value>
                        <unit>Celsius</unit>
                    </Temperature>
                    <Time>
                        <value>1</value>
                        <unit>hours</unit>
                    </Time>
                </Heating>
            </ChooseParameter>
        </Other_Processing>
    </PROCESSING>
    <PROPERTIES>
        <Electrical>
            <AC_DielectricDispersion>
                <DielectricDispersionDependence>
                    <FrequencyDependence>
                        <condition>
                            <temperature>
                                <value>25</value>
                                <unit>Celsius</unit>
                            </temperature>
                        </condition>
                    </FrequencyDependence>
                </DielectricDispersionDependence>
                <Dielectric_Real_Permittivity>
                    <data>
                        <description>Frequency sweep</description>
                        <AxisLabel>
                            <xName>Frequency</xName>
                            <xUnit>kHz</xUnit>
                            <yName>Relative Dielectric Constant</yName>
                            <yUnit>dimensionless</yUnit>
                        </AxisLabel>
                        <data>
                            <headers>
                                <column id="0">Frequency (kHz)</column>
                                <column id="1">Relative Dielectric Constant</column>
                            </headers>
                            <rows>
                                <row id="0">
                                    <column id="0">1000.0</column>
                                    <column id="1">90.3137951614</column>
                                </row>
                                <row id="1">
                                    <column id="0">100.0</column>
                                    <column id="1">125.440742512</column>
                                </row>
                                <row id="2">
                                    <column id="0">10.0</column>
                                    <column id="1">135.883352606</column>
                                </row>
                                <row id="3">
                                    <column id="0">1.0</column>
                                    <column id="1">151.547887978</column>
                                </row>
                            </rows>
                        </data>
                    </data>
                </Dielectric_Real_Permittivity>
                <Dielectric_Loss_Tangent>
                    <data>
                        <description>frequency sweep</description>
                        <AxisLabel>
                            <xName>Frequency</xName>
                            <xUnit>kHz</xUnit>
                            <yName>Tan Delta</yName>
                            <yUnit>dimensionless</yUnit>
                        </AxisLabel>
                        <data>
                            <headers>
                                <column id="0">Frequency (kHz)</column>
                                <column id="1">Tan Delta</column>
                            </headers>
                            <rows>
                                <row id="0">
                                    <column id="0">1.0</column>
                                    <column id="1">0.027832371134</column>
                                </row>
                                <row id="1">
                                    <column id="0">10.0</column>
                                    <column id="1">0.033752371134</column>
                                </row>
                                <row id="2">
                                    <column id="0">100.0</column>
                                    <column id="1">0.0400726804124</column>
                                </row>
                                <row id="3">
                                    <column id="0">1000.0</column>
                                    <column id="1">0.0427926804124</column>
                                </row>
                            </rows>
                        </data>
                    </data>
                </Dielectric_Loss_Tangent>
            </AC_DielectricDispersion>
            <DielectricBreakdownStrength>
                <Condition>measured at 200 V/s</Condition>
                <Profile>
                    <description>measured at room temperature and 1 kHz</description>
                    <value>1470000.0</value>
                    <unit>V/m</unit>
                </Profile>
            </DielectricBreakdownStrength>
            <ElectricConductivity>
                <description>measured at room temperature and 1 kHz</description>
                <value>3.35e-05</value>
                <unit>S/m</unit>
            </ElectricConductivity>
        </Electrical>
    </PROPERTIES>
</PolymerNanocomposite>
