Repository: nfinan/xmlfiles

File: materialsmine_xmls/L106_S14_Shen_2007.xml
<PolymerNanocomposite>
    <ID>L106_S14_Shen_2007</ID>
    <Control_ID>L106_S1_Shen_2007</Control_ID>
    <SchemaVersion>PNC_schema_041220</SchemaVersion>
    <DatasetID>5e96fee5c9db0157d0737e42</DatasetID>
    <SchemaID>5e96dbe7c49dc53363c20305</SchemaID>
    <DATA_SOURCE>
        <Citation>
            <CommonFields>
                <CitationType>research article</CitationType>
                <Publication>Advanced Materials</Publication>
                <Title>High Dielectric Performance of Polymer Composite Films Induced by a Percolating Interparticle Barrier Layer</Title>
                <Author>Shen, Y.</Author>
                <Author>Lin, Y.</Author>
                <Author>Li, M.</Author>
                <Author>Nan, C.&#8208;W.</Author>
                <Keyword>Core/shell nanoparticles</Keyword>
                <Keyword>Dielectrics</Keyword>
                <Keyword>Interfaces</Keyword>
                <Keyword>Nanocomposites</Keyword>
                <Keyword>Polymer composites</Keyword>
                <Publisher>WILEY&#8208;VCH Verlag</Publisher>
                <PublicationYear>2007</PublicationYear>
                <DOI>10.1002/adma.200602097</DOI>
                <Volume>19</Volume>
                <URL>http://onlinelibrary.wiley.com/doi/10.1002/adma.200602097/abstract</URL>
                <Language>English</Language>
                <Location>Department of Materials Science and Engineering, State Key Laboratory of New Ceramics and Fine Processing, Tsinghua University, Beijing 10084 (P.R. China)</Location>
                <DateOfCitation>2015-07-27</DateOfCitation>
            </CommonFields>
            <CitationType>
                <Journal>
                    <ISSN>1521-4095</ISSN>
                    <Issue>10</Issue>
                </Journal>
            </CitationType>
        </Citation>
    </DATA_SOURCE>
    <MATERIALS>
        <Matrix>
            <MatrixComponent>
                <ChemicalName>neopentyl glycol diglycidyl ether</ChemicalName>
                <StdChemicalName>Neopentyl glycol diglycidyl ether</StdChemicalName>
                <uSMILES>CC(C)(COCC1CO1)COCC2CO2</uSMILES>
                <PolymerClass>thermoset</PolymerClass>
                <Density>
                    <description>inserted from ChemProps, NanoMine</description>
                    <value>1.04</value>
                    <unit>g/cm3</unit>
                </Density>
                <Hardener>diethylene-triamine and 2-hydroxythyldiethylenetriamine</Hardener>
            </MatrixComponent>
        </Matrix>
        <Filler>
            <FillerComponent>
                <ChemicalName>silver</ChemicalName>
                <StdChemicalName>Silver</StdChemicalName>
                <Abbreviation>Ag@C</Abbreviation>
                <Density>
                    <value>8.7</value>
                    <unit>g/cm^3</unit>
                </Density>
                <FillerComponentInComposite>
                    <mass>0.38637228778073845</mass>
                    <volume>0.07</volume>
                </FillerComponentInComposite>
            </FillerComponent>
            <FillerComposition>
                <Fraction>
                    <mass>
                        <value>0.38637228778073845</value>
                        <source>computed by NanoMine</source>
                    </mass>
                    <volume>
                        <value>0.07</value>
                        <source>reported</source>
                    </volume>
                </Fraction>
            </FillerComposition>
            <Description>with thin shell</Description>
        </Filler>
    </MATERIALS>
    <PROCESSING>
        <SolutionProcessing>
            <ChooseParameter>
                <Additive>
                    <Description>AgNO3 added to glucose/PVP solution</Description>
                    <Additive>AgNO3</Additive>
                </Additive>
            </ChooseParameter>
            <ChooseParameter>
                <Heating>
                    <Description>heated in autoclave</Description>
                </Heating>
            </ChooseParameter>
            <ChooseParameter>
                <Additive>
                    <Description>added to stable colloid</Description>
                    <Additive>resin/hardener</Additive>
                </Additive>
            </ChooseParameter>
            <ChooseParameter>
                <Mixing>
                    <MixingMethod>stirring</MixingMethod>
                    <Time>
                        <value>20</value>
                        <unit>minutes</unit>
                    </Time>
                </Mixing>
            </ChooseParameter>
            <ChooseParameter>
                <Drying-Evaporation>
                    <Description>evaporate and cure</Description>
                </Drying-Evaporation>
            </ChooseParameter>
        </SolutionProcessing>
    </PROCESSING>
    <CHARACTERIZATION>
        <Transmission_Electron_Microscopy>
            <EquipmentUsed>Used</EquipmentUsed>
        </Transmission_Electron_Microscopy>
        <Dielectric_and_Impedance_Spectroscopy_Analysis>
            <Equipment>HP 4194A</Equipment>
        </Dielectric_and_Impedance_Spectroscopy_Analysis>
        <XRay_Diffraction_and_Scattering>
            <Equipment>Used</Equipment>
        </XRay_Diffraction_and_Scattering>
        <Raman_Spectroscopy>
            <Equipment>Used</Equipment>
        </Raman_Spectroscopy>
    </CHARACTERIZATION>
    <PROPERTIES>
        <Electrical>
            <AC_DielectricDispersion>
                <Dielectric_Real_Permittivity>
                    <data>
                        <description>Dielectric Constant (k) vs. Volume Fraction (f)</description>
                        <data>
                            <headers>
                                <column id="0">f</column>
                                <column id="1">K</column>
                            </headers>
                            <rows>
                                <row id="0">
                                    <column id="0">-0.00107335</column>
                                    <column id="1">2.849</column>
                                </row>
                                <row id="1">
                                    <column id="0">0.0681574</column>
                                    <column id="1">14.245</column>
                                </row>
                                <row id="2">
                                    <column id="0">0.161538</column>
                                    <column id="1">105.413</column>
                                </row>
                                <row id="3">
                                    <column id="0">0.205009</column>
                                    <column id="1">336.182</column>
                                </row>
                                <row id="4">
                                    <column id="0">0.240429</column>
                                    <column id="1">437.322</column>
                                </row>
                                <row id="5">
                                    <column id="0">0.29678</column>
                                    <column id="1">444.444</column>
                                </row>
                            </rows>
                        </data>
                    </data>
                </Dielectric_Real_Permittivity>
                <Dielectric_Loss_Tangent>
                    <data>
                        <description>Dielectric Loss Tangent vs. Volume Fraction</description>
                        <data>
                            <headers>
                                <column id="0">f</column>
                                <column id="1">tan del (%)</column>
                            </headers>
                            <rows>
                                <row id="0">
                                    <column id="0">-0.000206716</column>
                                    <column id="1">1.72721</column>
                                </row>
                                <row id="1">
                                    <column id="0">0.0689657</column>
                                    <column id="1">1.84422</column>
                                </row>
                                <row id="2">
                                    <column id="0">0.162873</column>
                                    <column id="1">2.65649</column>
                                </row>
                                <row id="3">
                                    <column id="0">0.205655</column>
                                    <column id="1">3.21774</column>
                                </row>
                                <row id="4">
                                    <column id="0">0.241986</column>
                                    <column id="1">4.30078</column>
                                </row>
                                <row id="5">
                                    <column id="0">0.297207</column>
                                    <column id="1">4.3079</column>
                                </row>
                            </rows>
                        </data>
                    </data>
                </Dielectric_Loss_Tangent>
            </AC_DielectricDispersion>
            <ElectricConductivity>
                <data>
                    <description>Conductivity vs. Volume Fraction</description>
                    <data>
                        <headers>
                            <column id="0">f</column>
                            <column id="1">sigma (S/cm)</column>
                        </headers>
                        <rows>
                            <row id="0">
                                <column id="0">0.000536673</column>
                                <column id="1">1.38859e-10</column>
                            </row>
                            <row id="1">
                                <column id="0">0.0681574</column>
                                <column id="1">1.85912e-10</column>
                            </row>
                            <row id="2">
                                <column id="0">0.163148</column>
                                <column id="1">8.60307e-10</column>
                            </row>
                            <row id="3">
                                <column id="0">0.204472</column>
                                <column id="1">7.26752e-09</column>
                            </row>
                            <row id="4">
                                <column id="0">0.240429</column>
                                <column id="1">1.98166e-08</column>
                            </row>
                            <row id="5">
                                <column id="0">0.296243</column>
                                <column id="1">1.98166e-08</column>
                            </row>
                        </rows>
                    </data>
                </data>
            </ElectricConductivity>
        </Electrical>
    </PROPERTIES>
    <MICROSTRUCTURE>
        <LengthUnit>100 nm</LengthUnit>
        <ImageFile>
            <File>http://localhost/nmr/blob?id=59528867e74a1d5e0d16d3f1</File>
            <MicroscopyType>TEM</MicroscopyType>
        </ImageFile>
        <Experimental_Sample_Info>
            <SampleThickness>
                <value>85</value>
                <unit>micrometre</unit>
            </SampleThickness>
        </Experimental_Sample_Info>
    </MICROSTRUCTURE>
</PolymerNanocomposite>

File: materialsmine_xmls/L106_S15_Shen_2007.xml
<PolymerNanocomposite>
    <ID>L106_S15_Shen_2007</ID>
    <Control_ID>L106_S1_Shen_2007</Control_ID>
    <SchemaVersion>PNC_schema_041220</SchemaVersion>
    <DatasetID>5e96fee5c9db0157d0737e42</DatasetID>
    <SchemaID>5e96dbe7c49dc53363c20305</SchemaID>
    <DATA_SOURCE>
        <Citation>
            <CommonFields>
                <CitationType>research article</CitationType>
                <Publication>Advanced Materials</Publication>
                <Title>High Dielectric Performance of Polymer Composite Films Induced by a Percolating Interparticle Barrier Layer</Title>
                <Author>Shen, Y.</Author>
                <Author>Lin, Y.</Author>
                <Author>Li, M.</Author>
                <Author>Nan, C.&#8208;W.</Author>
                <Keyword>Core/shell nanoparticles</Keyword>
                <Keyword>Dielectrics</Keyword>
                <Keyword>Interfaces</Keyword>
                <Keyword>Nanocomposites</Keyword>
                <Keyword>Polymer composites</Keyword>
                <Publisher>WILEY&#8208;VCH Verlag</Publisher>
                <PublicationYear>2007</PublicationYear>
                <DOI>10.1002/adma.200602097</DOI>
                <Volume>19</Volume>
                <URL>http://onlinelibrary.wiley.com/doi/10.1002/adma.200602097/abstract</URL>
                <Language>English</Language>
                <Location>Department of Materials Science and Engineering, State Key Laboratory of New Ceramics and Fine Processing, Tsinghua University, Beijing 10084 (P.R. China)</Location>
                <DateOfCitation>2015-07-27</DateOfCitation>
            </CommonFields>
            <CitationType>
                <Journal>
                    <ISSN>1521-4095</ISSN>
                    <Issue>10</Issue>
                </Journal>
            </CitationType>
        </Citation>
    </DATA_SOURCE>
    <MATERIALS>
        <Matrix>
            <MatrixComponent>
                <ChemicalName>neopentyl glycol diglycidyl ether</ChemicalName>
                <StdChemicalName>Neopentyl glycol diglycidyl ether</StdChemicalName>
                <uSMILES>CC(C)(COCC1CO1)COCC2CO2</uSMILES>
                <PolymerClass>thermoset</PolymerClass>
                <Density>
                    <description>inserted from ChemProps, NanoMine</description>
                    <value>1.04</value>
                    <unit>g/cm3</unit>
                </Density>
                <Hardener>diethylene-triamine and 2-hydroxythyldiethylenetriamine</Hardener>
            </MatrixComponent>
        </Matrix>
        <Filler>
            <FillerComponent>
                <ChemicalName>silver</ChemicalName>
                <StdChemicalName>Silver</StdChemicalName>
                <Abbreviation>Ag@C</Abbreviation>
                <Density>
                    <value>8.7</value>
                    <unit>g/cm^3</unit>
                </Density>
                <FillerComponentInComposite>
                    <mass>0.6897983840519518</mass>
                    <volume>0.21</volume>
                </FillerComponentInComposite>
                <ParticleSurfaceTreatment>
                    <ChemicalName>organic dielectric shells (thin)</ChemicalName>
                    <Abbreviation>C</Abbreviation>
                    <Density>
                        <value>1.5</value>
                        <unit>g/cm^3</unit>
                    </Density>
                </ParticleSurfaceTreatment>
            </FillerComponent>
            <FillerComposition>
                <Fraction>
                    <mass>
                        <value>0.6897983840519518</value>
                        <source>computed by NanoMine</source>
                    </mass>
                    <volume>
                        <value>0.21</value>
                        <source>reported</source>
                    </volume>
                </Fraction>
            </FillerComposition>
            <Description>with thin shell</Description>
        </Filler>
    </MATERIALS>
    <PROCESSING>
        <SolutionProcessing>
            <ChooseParameter>
                <Additive>
                    <Description>AgNO3 added to glucose/PVP solution</Description>
                    <Additive>AgNO3</Additive>
                </Additive>
            </ChooseParameter>
            <ChooseParameter>
                <Heating>
                    <Description>heated in autoclave</Description>
                </Heating>
            </ChooseParameter>
            <ChooseParameter>
                <Additive>
                    <Description>added to stable colloid</Description>
                    <Additive>resin/hardener</Additive>
                </Additive>
            </ChooseParameter>
            <ChooseParameter>
                <Mixing>
                    <MixingMethod>stirring</MixingMethod>
                    <Time>
                        <value>20</value>
                        <unit>minutes</unit>
                    </Time>
                </Mixing>
            </ChooseParameter>
            <ChooseParameter>
                <Drying-Evaporation>
                    <Description>evaporate and cure</Description>
                </Drying-Evaporation>
            </ChooseParameter>
        </SolutionProcessing>
    </PROCESSING>
    <CHARACTERIZATION>
        <Transmission_Electron_Microscopy>
            <EquipmentUsed>Used</EquipmentUsed>
        </Transmission_Electron_Microscopy>
        <Dielectric_and_Impedance_Spectroscopy_Analysis>
            <Equipment>HP 4194A</Equipment>
        </Dielectric_and_Impedance_Spectroscopy_Analysis>
        <XRay_Diffraction_and_Scattering>
            <Equipment>Used</Equipment>
        </XRay_Diffraction_and_Scattering>
        <Raman_Spectroscopy>
            <Equipment>Used</Equipment>
        </Raman_Spectroscopy>
    </CHARACTERIZATION>
    <PROPERTIES>
        <Electrical>
            <CurrentDensity>
                <data>
                    <description>Current Density vs. Electric Field</description>
                    <data>
                        <headers>
                            <column id="0">Electric field (kV/cm)</column>
                            <column id="1">Current density (A/cm^2)</column>
                        </headers>
                        <rows>
                            <row id="0">
                                <column id="0">-7.29238</column>
                                <column id="1">-0.869794</column>
                            </row>
                            <row id="1">
                                <column id="0">-7.20136</column>
                                <column id="1">-0.532675</column>
                            </row>
                            <row id="2">
                                <column id="0">-7.0876</column>
                                <column id="1">-0.298272</column>
                            </row>
                            <row id="3">
                                <column id="0">-6.99659</column>
                                <column id="1">-0.224527</column>
                            </row>
                            <row id="4">
                                <column id="0">-6.86007</column>
                                <column id="1">-0.169218</column>
                            </row>
                            <row id="5">
                                <column id="0">-6.79181</column>
                                <column id="1">-0.145514</column>
                            </row>
                            <row id="6">
                                <column id="0">-6.65529</column>
                                <column id="1">-0.127078</column>
                            </row>
                            <row id="7">
                                <column id="0">-6.54152</column>
                                <column id="1">-0.098107</column>
                            </row>
                            <row id="8">
                                <column id="0">-6.49602</column>
                                <column id="1">-0.087572</column>
                            </row>
                            <row id="9">
                                <column id="0">-6.3595</column>
                                <column id="1">-0.077037</column>
                            </row>
                            <row id="10">
                                <column id="0">-6.08646</column>
                                <column id="1">-0.0612346</column>
                            </row>
                            <row id="11">
                                <column id="0">-5.90444</column>
                                <column id="1">-0.0454321</column>
                            </row>
                            <row id="12">
                                <column id="0">-5.60865</column>
                                <column id="1">-0.0401646</column>
                            </row>
                            <row id="13">
                                <column id="0">-5.33561</column>
                                <column id="1">-0.0296296</column>
                            </row>
                            <row id="14">
                                <column id="0">-5.15358</column>
                                <column id="1">-0.0243621</column>
                            </row>
                            <row id="15">
                                <column id="0">-4.88055</column>
                                <column id="1">-0.0190946</column>
                            </row>
                            <row id="16">
                                <column id="0">-4.63026</column>
                                <column id="1">-0.0190946</column>
                            </row>
                            <row id="17">
                                <column id="0">-4.28896</column>
                                <column id="1">-0.0164609</column>
                            </row>
                            <row id="18">
                                <column id="0">-3.99317</column>
                                <column id="1">-0.00592593</column>
                            </row>
                            <row id="19">
                                <column id="0">-3.74289</column>
                                <column id="1">-0.00592593</column>
                            </row>
                            <row id="20">
                                <column id="0">-3.51536</column>
                                <column id="1">-0.00592593</column>
                            </row>
                            <row id="21">
                                <column id="0">-2.87827</column>
                                <column id="1">-0.00592593</column>
                            </row>
                            <row id="22">
                                <column id="0">-2.60523</column>
                                <column id="1">-0.00592593</column>
                            </row>
                            <row id="23">
                                <column id="0">-2.44596</column>
                                <column id="1">-0.00592593</column>
                            </row>
                            <row id="24">
                                <column id="0">-2.24118</column>
                                <column id="1">-0.00592593</column>
                            </row>
                            <row id="25">
                                <column id="0">-1.80887</column>
                                <column id="1">-0.00329218</column>
                            </row>
                            <row id="26">
                                <column id="0">-1.37656</column>
                                <column id="1">-0.00329218</column>
                            </row>
                            <row id="27">
                                <column id="0">-1.14903</column>
                                <column id="1">-0.00329218</column>
                            </row>
                            <row id="28">
                                <column id="0">-0.69397</column>
                                <column id="1">-0.00329218</column>
                            </row>
                            <row id="29">
                                <column id="0">-0.39818</column>
                                <column id="1">-0.000658436</column>
                            </row>
                            <row id="30">
                                <column id="0">-0.147895</column>
                                <column id="1">-0.000658436</column>
                            </row>
                            <row id="31">
                                <column id="0">0.102389</column>
                                <column id="1">-0.000658436</column>
                            </row>
                            <row id="32">
                                <column id="0">0.648464</column>
                                <column id="1">-0.000658436</column>
                            </row>
                            <row id="33">
                                <column id="0">1.14903</column>
                                <column id="1">0.00197531</column>
                            </row>
                            <row id="34">
                                <column id="0">1.42207</column>
                                <column id="1">0.00197531</column>
                            </row>
                            <row id="35">
                                <column id="0">1.6496</column>
                                <column id="1">0.00197531</column>
                            </row>
                            <row id="36">
                                <column id="0">1.94539</column>
                                <column id="1">0.00197531</column>
                            </row>
                            <row id="37">
                                <column id="0">2.12742</column>
                                <column id="1">0.00197531</column>
                            </row>
                            <row id="38">
                                <column id="0">2.3322</column>
                                <column id="1">0.00197531</column>
                            </row>
                            <row id="39">
                                <column id="0">2.51422</column>
                                <column id="1">0.00460905</column>
                            </row>
                            <row id="40">
                                <column id="0">2.83276</column>
                                <column id="1">0.00460905</column>
                            </row>
                            <row id="41">
                                <column id="0">2.99204</column>
                                <column id="1">0.0072428</column>
                            </row>
                            <row id="42">
                                <column id="0">3.21957</column>
                                <column id="1">0.0072428</column>
                            </row>
                            <row id="43">
                                <column id="0">3.37884</column>
                                <column id="1">0.0072428</column>
                            </row>
                            <row id="44">
                                <column id="0">3.62912</column>
                                <column id="1">0.0072428</column>
                            </row>
                            <row id="45">
                                <column id="0">4.24346</column>
                                <column id="1">0.0125103</column>
                            </row>
                            <row id="46">
                                <column id="0">4.49374</column>
                                <column id="1">0.0125103</column>
                            </row>
                            <row id="47">
                                <column id="0">4.74403</column>
                                <column id="1">0.0177778</column>
                            </row>
                            <row id="48">
                                <column id="0">4.83504</column>
                                <column id="1">0.0177778</column>
                            </row>
                            <row id="49">
                                <column id="0">5.01707</column>
                                <column id="1">0.0177778</column>
                            </row>
                            <row id="50">
                                <column id="0">5.22184</column>
                                <column id="1">0.0177778</column>
                            </row>
                            <row id="51">
                                <column id="0">5.42662</column>
                                <column id="1">0.025679</column>
                            </row>
                            <row id="52">
                                <column id="0">5.65415</column>
                                <column id="1">0.0283128</column>
                            </row>
                            <row id="53">
                                <column id="0">5.76792</column>
                                <column id="1">0.036214</column>
                            </row>
                            <row id="54">
                                <column id="0">5.99545</column>
                                <column id="1">0.0441152</column>
                            </row>
                            <row id="55">
                                <column id="0">6.13197</column>
                                <column id="1">0.0520165</column>
                            </row>
                            <row id="56">
                                <column id="0">6.26849</column>
                                <column id="1">0.0678189</column>
                            </row>
                            <row id="57">
                                <column id="0">6.42776</column>
                                <column id="1">0.0757202</column>
                            </row>
                            <row id="58">
                                <column id="0">6.54152</column>
                                <column id="1">0.0862551</column>
                            </row>
                            <row id="59">
                                <column id="0">6.63254</column>
                                <column id="1">0.0941564</column>
                            </row>
                            <row id="60">
                                <column id="0">6.76906</column>
                                <column id="1">0.112593</column>
                            </row>
                            <row id="61">
                                <column id="0">6.86007</column>
                                <column id="1">0.141564</column>
                            </row>
                            <row id="62">
                                <column id="0">6.99659</column>
                                <column id="1">0.188971</column>
                            </row>
                            <row id="63">
                                <column id="0">7.11035</column>
                                <column id="1">0.344362</column>
                            </row>
                            <row id="64">
                                <column id="0">7.24687</column>
                                <column id="1">0.584033</column>
                            </row>
                            <row id="65">
                                <column id="0">7.33788</column>
                                <column id="1">0.921152</column>
                            </row>
                        </rows>
                    </data>
                </data>
            </CurrentDensity>
        </Electrical>
    </PROPERTIES>
    <MICROSTRUCTURE>
        <LengthUnit>100 nm</LengthUnit>
        <ImageFile>
            <File>http://localhost/nmr/blob?id=59528867e74a1d5e0d16d3f1</File>
            <MicroscopyType>TEM</MicroscopyType>
        </ImageFile>
        <Experimental_Sample_Info>
            <SampleThickness>
                <value>85</value>
                <unit>micrometre</unit>
            </SampleThickness>
        </Experimental_Sample_Info>
    </MICROSTRUCTURE>
</PolymerNanocomposite>
