Repository: nfinan/xmlfiles

File: materialsmine_xmls/L106_S9_Shen_2007.xml
<PolymerNanocomposite>
    <ID>L106_S9_Shen_2007</ID>
    <Control_ID>L106_S1_Shen_2007</Control_ID>
    <SchemaVersion>PNC_schema_041220</SchemaVersion>
    <DatasetID>5e96fee5c9db0157d0737e42</DatasetID>
    <SchemaID>5e96dbe7c49dc53363c20305</SchemaID>
    <DATA_SOURCE>
        <Citation>
            <CommonFields>
                <CitationType>research article</CitationType>
                <Publication>Advanced Materials</Publication>
                <Title>High Dielectric Performance of Polymer Composite Films Induced by a Percolating Interparticle Barrier Layer</Title>
                <Author>Shen, Y.</Author>
                <Author>Lin, Y.</Author>
                <Author>Li, M.</Author>
                <Author>Nan, C.&#8208;W.</Author>
                <Keyword>Core/shell nanoparticles</Keyword>
                <Keyword>Dielectrics</Keyword>
                <Keyword>Interfaces</Keyword>
                <Keyword>Nanocomposites</Keyword>
                <Keyword>Polymer composites</Keyword>
                <Publisher>WILEY&#8208;VCH Verlag</Publisher>
                <PublicationYear>2007</PublicationYear>
                <DOI>10.1002/adma.200602097</DOI>
                <Volume>19</Volume>
                <URL>http://onlinelibrary.wiley.com/doi/10.1002/adma.200602097/abstract</URL>
                <Language>English</Language>
                <Location>Department of Materials Science and Engineering, State Key Laboratory of New Ceramics and Fine Processing, Tsinghua University, Beijing 10084 (P.R. China)</Location>
                <DateOfCitation>2015-07-27</DateOfCitation>
            </CommonFields>
            <CitationType>
                <Journal>
                    <ISSN>1521-4095</ISSN>
                    <Issue>10</Issue>
                </Journal>
            </CitationType>
        </Citation>
    </DATA_SOURCE>
    <MATERIALS>
        <Matrix>
            <MatrixComponent>
                <ChemicalName>neopentyl glycol diglycidyl ether</ChemicalName>
                <StdChemicalName>Neopentyl glycol diglycidyl ether</StdChemicalName>
                <uSMILES>CC(C)(COCC1CO1)COCC2CO2</uSMILES>
                <PolymerClass>thermoset</PolymerClass>
                <Density>
                    <description>inserted from ChemProps, NanoMine</description>
                    <value>1.04</value>
                    <unit>g/cm3</unit>
                </Density>
                <Hardener>diethylene-triamine and 2-hydroxythyldiethylenetriamine</Hardener>
            </MatrixComponent>
        </Matrix>
        <Filler>
            <FillerComponent>
                <ChemicalName>silver</ChemicalName>
                <StdChemicalName>Silver</StdChemicalName>
                <Abbreviation>Ag@C</Abbreviation>
                <Density>
                    <value>8.7</value>
                    <unit>g/cm^3</unit>
                </Density>
                <SphericalParticleDiameter>
                    <value>85</value>
                    <unit>nm</unit>
                </SphericalParticleDiameter>
                <FillerComponentInComposite>
                    <mass>0.6144067796610169</mass>
                    <volume>0.16</volume>
                </FillerComponentInComposite>
                <ParticleSurfaceTreatment>
                    <ChemicalName>organic dielectric shells (thin)</ChemicalName>
                    <Abbreviation>C</Abbreviation>
                    <Density>
                        <value>1.5</value>
                        <unit>g/cm^3</unit>
                    </Density>
                </ParticleSurfaceTreatment>
            </FillerComponent>
            <FillerComposition>
                <Fraction>
                    <mass>
                        <value>0.6144067796610169</value>
                        <source>computed by NanoMine</source>
                    </mass>
                    <volume>
                        <value>0.16</value>
                        <source>reported</source>
                    </volume>
                </Fraction>
            </FillerComposition>
            <Description>with shell</Description>
        </Filler>
    </MATERIALS>
    <PROCESSING>
        <SolutionProcessing>
            <ChooseParameter>
                <Additive>
                    <Description>AgNO3 added to glucose/PVP solution</Description>
                    <Additive>AgNO3</Additive>
                </Additive>
            </ChooseParameter>
            <ChooseParameter>
                <Heating>
                    <Description>heated in autoclave</Description>
                    <Temperature>
                        <value>180</value>
                        <unit>Celsius</unit>
                    </Temperature>
                    <Time>
                        <value>4</value>
                        <unit>hours</unit>
                    </Time>
                </Heating>
            </ChooseParameter>
            <ChooseParameter>
                <Additive>
                    <Description>added to stable colloid</Description>
                    <Additive>resin/hardener</Additive>
                </Additive>
            </ChooseParameter>
            <ChooseParameter>
                <Mixing>
                    <MixingMethod>stirring</MixingMethod>
                    <ChemicalUsed>
                        <description>Ag@C colloid with epoxy resin</description>
                    </ChemicalUsed>
                    <ChemicalUsed>
                        <description>hardner</description>
                    </ChemicalUsed>
                    <Time>
                        <value>20</value>
                        <unit>minutes</unit>
                    </Time>
                </Mixing>
            </ChooseParameter>
            <ChooseParameter>
                <Drying-Evaporation>
                    <Description>evaporate and cure</Description>
                    <Temperature>
                        <value>40</value>
                        <unit>Celsius</unit>
                    </Temperature>
                    <Time>
                        <value>12</value>
                        <unit>hours</unit>
                    </Time>
                </Drying-Evaporation>
            </ChooseParameter>
        </SolutionProcessing>
    </PROCESSING>
    <CHARACTERIZATION>
        <Transmission_Electron_Microscopy>
            <EquipmentUsed>Used</EquipmentUsed>
        </Transmission_Electron_Microscopy>
        <Dielectric_and_Impedance_Spectroscopy_Analysis>
            <Equipment>HP 4194A</Equipment>
        </Dielectric_and_Impedance_Spectroscopy_Analysis>
        <XRay_Diffraction_and_Scattering>
            <Equipment>Used</Equipment>
        </XRay_Diffraction_and_Scattering>
        <Raman_Spectroscopy>
            <Equipment>Used</Equipment>
        </Raman_Spectroscopy>
    </CHARACTERIZATION>
    <MICROSTRUCTURE>
        <LengthUnit>100 nm</LengthUnit>
        <ImageFile>
            <File>http://localhost/nmr/blob?id=595284dee74a1d5e0d16d199</File>
            <MicroscopyType>TEM</MicroscopyType>
        </ImageFile>
        <Experimental_Sample_Info>
            <SampleThickness>
                <value>85</value>
                <unit>micrometre</unit>
            </SampleThickness>
        </Experimental_Sample_Info>
    </MICROSTRUCTURE>
</PolymerNanocomposite>

File: materialsmine_xmls/L107_S10_Shen_2007.xml
<PolymerNanocomposite>
    <ID>L107_S10_Shen_2007</ID>
    <Control_ID>L107_S1_Shen_2007</Control_ID>
    <SchemaVersion>PNC_schema_041220</SchemaVersion>
    <DatasetID>5e96ff05c9db0157d0737e43</DatasetID>
    <SchemaID>5e96dbe7c49dc53363c20305</SchemaID>
    <DATA_SOURCE>
        <Citation>
            <CommonFields>
                <CitationType>research article</CitationType>
                <Publication>Advanced Functional Materials</Publication>
                <Title>Interfacial Effect on Dielectric Properties of Polymer Nanocomposites Filled with Core/Shell-Structured Particles</Title>
                <Author>Shen, Y.</Author>
                <Author>Lin, Y.&#8201;H.</Author>
                <Author>Nan, C.-W.</Author>
                <Keyword>Composites, polymer</Keyword>
                <Keyword>Conductivity, electrical</Keyword>
                <Keyword>Core/shell nanoparticles</Keyword>
                <Keyword>Dielectrics</Keyword>
                <Keyword>Epoxy</Keyword>
                <Keyword>Silver</Keyword>
                <Keyword>Solution processing</Keyword>
                <Publisher>Wiley Blackwell (John Wiley &amp; Sons)</Publisher>
                <PublicationYear>2007</PublicationYear>
                <DOI>10.1002/adfm.200700200</DOI>
                <Volume>17</Volume>
                <URL>http://doi.wiley.com/10.1002/adfm.200700200</URL>
                <Language>English</Language>
                <Location>Department of Materials Science and Engineering, State Key Laboratory of New Ceramics and Fine Processing, Tsinghua University, Beijing 10084 (P.R. China)</Location>
                <DateOfCitation>2019-05-08</DateOfCitation>
            </CommonFields>
            <CitationType>
                <Journal>
                    <ISSN>1616301X</ISSN>
                    <Issue>14</Issue>
                </Journal>
            </CitationType>
        </Citation>
    </DATA_SOURCE>
    <MATERIALS>
        <Matrix>
            <MatrixComponent>
                <ChemicalName>epoxy resin</ChemicalName>
                <StdChemicalName>DGEBA Epoxy Resin</StdChemicalName>
                <uSMILES>CC(C)(C1=CC=C(OCC2CO2)C=C1)C3=CC=C(OCC4CO4)C=C3</uSMILES>
                <Density>
                    <description>inserted from ChemProps, NanoMine</description>
                    <value>1.13</value>
                    <unit>g/cm3</unit>
                </Density>
            </MatrixComponent>
        </Matrix>
        <Filler>
            <FillerComponent>
                <ChemicalName>silver</ChemicalName>
                <StdChemicalName>Silver</StdChemicalName>
                <Abbreviation>Ag@C</Abbreviation>
                <Density>
                    <description>inserted from ChemProps, NanoMine</description>
                    <value>10.5</value>
                    <unit>g/cm3</unit>
                </Density>
                <FillerComponentInComposite>
                    <mass>0.7458269208002841</mass>
                    <volume>0.24</volume>
                </FillerComponentInComposite>
            </FillerComponent>
            <FillerProcessing>
                <ChooseParameter>
                    <Mixing>
                        <Description>After mixing, the solution was then trans- ferred and sealed in a 40 mL Teflon-sealed autoclave.</Description>
                        <MixingMethod>dissolving</MixingMethod>
                        <ChemicalUsed>
                            <description>glucose</description>
                        </ChemicalUsed>
                        <ChemicalUsed>
                            <description>poly(vinyl pyrrolidone)</description>
                        </ChemicalUsed>
                        <ChemicalUsed>
                            <description>AgNO3</description>
                        </ChemicalUsed>
                    </Mixing>
                </ChooseParameter>
                <ChooseParameter>
                    <Heating>
                        <Temperature>
                            <value>180</value>
                            <unit>Celsius</unit>
                        </Temperature>
                        <Time>
                            <value>3.5</value>
                            <unit>hours</unit>
                            <uncertainty>
                                <type>absolute</type>
                                <value>0.5</value>
                            </uncertainty>
                        </Time>
                    </Heating>
                </ChooseParameter>
                <ChooseParameter>
                    <Centrifugation>Used</Centrifugation>
                </ChooseParameter>
                <ChooseParameter>
                    <Mixing>
                        <Description>The final products were rinsed in three cycles of centrifuging/washing/redispersion in deionized water, alcohol, and ethylene glycol monomethyl ether (EGME).</Description>
                        <ChemicalUsed>
                            <description>Ag@C particles</description>
                        </ChemicalUsed>
                        <ChemicalUsed>
                            <description>deionized water</description>
                        </ChemicalUsed>
                        <ChemicalUsed>
                            <description>alcohol</description>
                        </ChemicalUsed>
                        <ChemicalUsed>
                            <description>ethylene glycol monomethyl ether</description>
                        </ChemicalUsed>
                    </Mixing>
                </ChooseParameter>
            </FillerProcessing>
            <FillerComposition>
                <Fraction>
                    <mass>
                        <value>0.7458269208002841</value>
                        <source>computed by NanoMine</source>
                    </mass>
                    <volume>
                        <value>0.24</value>
                        <source>reported</source>
                    </volume>
                </Fraction>
            </FillerComposition>
            <Description>Shell_8</Description>
        </Filler>
    </MATERIALS>
    <PROCESSING>
        <SolutionProcessing>
            <ChooseParameter>
                <Mixing>
                    <MixingMethod>ultra-sonication</MixingMethod>
                    <ChemicalUsed>
                        <description>Ag@C nanoparticles</description>
                    </ChemicalUsed>
                    <ChemicalUsed>
                        <description>ethylene glycol monomethyl ether</description>
                    </ChemicalUsed>
                </Mixing>
            </ChooseParameter>
            <ChooseParameter>
                <Mixing>
                    <MixingMethod>stirring</MixingMethod>
                    <ChemicalUsed>
                        <description>Ag@C nanoparticles</description>
                    </ChemicalUsed>
                    <ChemicalUsed>
                        <description>ethylene glycol monomethyl ether</description>
                    </ChemicalUsed>
                    <ChemicalUsed>
                        <description>resin</description>
                    </ChemicalUsed>
                    <Time>
                        <value>12.5</value>
                        <unit>minutes</unit>
                        <uncertainty>
                            <type>absolute</type>
                            <value>2.5</value>
                        </uncertainty>
                    </Time>
                </Mixing>
            </ChooseParameter>
            <ChooseParameter>
                <Mixing>
                    <MixingMethod>stirring</MixingMethod>
                    <ChemicalUsed>
                        <description>Ag@C nanoparticles</description>
                    </ChemicalUsed>
                    <ChemicalUsed>
                        <description>ethylene glycol monomethyl ether</description>
                    </ChemicalUsed>
                    <ChemicalUsed>
                        <description>resin</description>
                    </ChemicalUsed>
                    <ChemicalUsed>
                        <description>hardener</description>
                    </ChemicalUsed>
                    <Time>
                        <value>10</value>
                        <unit>minutes</unit>
                    </Time>
                </Mixing>
            </ChooseParameter>
            <ChooseParameter>
                <Other>Finally, an appropriate amount of the resultant solution mixture was dropped on the substrates to obtain film of about 80 lm in thickness, and dried thoroughly to evaporate the solvent and cure the epoxy matrix.</Other>
            </ChooseParameter>
        </SolutionProcessing>
    </PROCESSING>
    <CHARACTERIZATION>
        <Transmission_Electron_Microscopy>
            <Description>Equipment not specified.</Description>
        </Transmission_Electron_Microscopy>
        <Dielectric_and_Impedance_Spectroscopy_Analysis>
            <Equipment>HP 4194A impedance analyzer</Equipment>
        </Dielectric_and_Impedance_Spectroscopy_Analysis>
        <XRay_Diffraction_and_Scattering>
            <Description>Equipment not specified.</Description>
        </XRay_Diffraction_and_Scattering>
        <Raman_Spectroscopy>
            <Description>Equipment not specified.</Description>
        </Raman_Spectroscopy>
    </CHARACTERIZATION>
    <PROPERTIES>
        <Electrical>
            <AC_DielectricDispersion>
                <DielectricDispersionDependence>
                    <FrequencyDependence>
                        <condition>
                            <temperature>
                                <description>unspecified, treat as room temperature</description>
                                <value>25</value>
                                <unit>Celsius</unit>
                            </temperature>
                        </condition>
                    </FrequencyDependence>
                </DielectricDispersionDependence>
                <Dielectric_Real_Permittivity>
                    <description>Dielectric constant at 1 kHz</description>
                    <value>330.330</value>
                    <data>
                        <AxisLabel>
                            <xName>Frequency</xName>
                            <xUnit>Hz</xUnit>
                            <yName>Dielectric constant</yName>
                        </AxisLabel>
                        <data>
                            <headers>
                                <column id="0">Frequency (Hz)</column>
                                <column id="1">Dielectric constant</column>
                            </headers>
                            <rows>
                                <row id="0">
                                    <column id="0">91.1004424195</column>
                                    <column id="1">399.177396569</column>
                                </row>
                                <row id="1">
                                    <column id="0">110.937300203</column>
                                    <column id="1">358.695019825</column>
                                </row>
                                <row id="2">
                                    <column id="0">135.221342014</column>
                                    <column id="1">282.150182167</column>
                                </row>
                                <row id="3">
                                    <column id="0">164.385448683</column>
                                    <column id="1">322.171924913</column>
                                </row>
                                <row id="4">
                                    <column id="0">213.429907164</column>
                                    <column id="1">348.744683008</column>
                                </row>
                                <row id="5">
                                    <column id="0">316.257660744</column>
                                    <column id="1">313.234752695</column>
                                </row>
                                <row id="6">
                                    <column id="0">516.355155963</column>
                                    <column id="1">329.988690445</column>
                                </row>
                                <row id="7">
                                    <column id="0">739.947800937</column>
                                    <column id="1">329.714296095</column>
                                </row>
                                <row id="8">
                                    <column id="0">1169.68248261</column>
                                    <column id="1">329.36539689</column>
                                </row>
                                <row id="9">
                                    <column id="0">1731.9100425</column>
                                    <column id="1">329.066634297</column>
                                </row>
                                <row id="10">
                                    <column id="0">2649.64355312</column>
                                    <column id="1">328.743280633</column>
                                </row>
                                <row id="11">
                                    <column id="0">4327.71980142</column>
                                    <column id="1">328.370575056</column>
                                </row>
                                <row id="12">
                                    <column id="0">6620.96447861</column>
                                    <column id="1">328.047905367</column>
                                </row>
                                <row id="13">
                                    <column id="0">10131.3073309</column>
                                    <column id="1">319.116618341</column>
                                </row>
                                <row id="14">
                                    <column id="0">16015.2009315</column>
                                    <column id="1">318.778933455</column>
                                </row>
                                <row id="15">
                                    <column id="0">24501.6039279</column>
                                    <column id="1">318.465688886</column>
                                </row>
                                <row id="16">
                                    <column id="0">36278.7119847</column>
                                    <column id="1">318.176813261</column>
                                </row>
                                <row id="17">
                                    <column id="0">57348.0640746</column>
                                    <column id="1">317.840122864</column>
                                </row>
                                <row id="18">
                                    <column id="0">87720.0310199</column>
                                    <column id="1">326.093873056</column>
                                </row>
                                <row id="19">
                                    <column id="0">134227.965761</column>
                                    <column id="1">317.215785649</column>
                                </row>
                                <row id="20">
                                    <column id="0">212182.67022</column>
                                    <column id="1">316.880112198</column>
                                </row>
                                <row id="21">
                                    <column id="0">314171.839676</column>
                                    <column id="1">316.592674827</column>
                                </row>
                                <row id="22">
                                    <column id="0">496631.379852</column>
                                    <column id="1">316.257660744</column>
                                </row>
                                <row id="23">
                                    <column id="0">759794.736222</column>
                                    <column id="1">315.946893675</column>
                                </row>
                                <row id="24">
                                    <column id="0">1162407.50104</column>
                                    <column id="1">315.636431978</column>
                                </row>
                                <row id="25">
                                    <column id="0">1778363.46325</column>
                                    <column id="1">315.326275353</column>
                                </row>
                                <row id="26">
                                    <column id="0">2720712.49077</column>
                                    <column id="1">315.0164235</column>
                                </row>
                                <row id="27">
                                    <column id="0">4162409.20957</column>
                                    <column id="1">314.706876119</column>
                                </row>
                                <row id="28">
                                    <column id="0">6366852.49752</column>
                                    <column id="1">322.879261392</column>
                                </row>
                                <row id="29">
                                    <column id="0">9123833.56693</column>
                                    <column id="1">322.610778721</column>
                                </row>
                            </rows>
                        </data>
                    </data>
                </Dielectric_Real_Permittivity>
                <Dielectric_Loss_Tangent>
                    <description>Loss tan delta at 1 kHz</description>
                    <value>0.03735</value>
                    <data>
                        <AxisLabel>
                            <xName>Frequency</xName>
                            <xUnit>Hz</xUnit>
                            <yName>Dielectric loss</yName>
                        </AxisLabel>
                        <data>
                            <headers>
                                <column id="0">Frequency (Hz)</column>
                                <column id="1">Dielectric loss</column>
                            </headers>
                            <rows>
                                <row id="0">
                                    <column id="0">121.682261533</column>
                                    <column id="1">0.0327160493827</column>
                                </row>
                                <row id="1">
                                    <column id="0">152.988607219</column>
                                    <column id="1">0.0388888888889</column>
                                </row>
                                <row id="2">
                                    <column id="0">198.744653577</column>
                                    <column id="1">0.033950617284</column>
                                </row>
                                <row id="3">
                                    <column id="0">294.272717621</column>
                                    <column id="1">0.0358024691358</column>
                                </row>
                                <row id="4">
                                    <column id="0">513.129842179</column>
                                    <column id="1">0.0364197530864</column>
                                </row>
                                <row id="5">
                                    <column id="0">811.13083079</column>
                                    <column id="1">0.037037037037</column>
                                </row>
                                <row id="6">
                                    <column id="0">1324.82675732</column>
                                    <column id="1">0.0382716049383</column>
                                </row>
                                <row id="7">
                                    <column id="0">2026.8340041</column>
                                    <column id="1">0.0382716049383</column>
                                </row>
                                <row id="8">
                                    <column id="0">2904.47860566</column>
                                    <column id="1">0.0376543209877</column>
                                </row>
                                <row id="9">
                                    <column id="0">4591.25926962</column>
                                    <column id="1">0.0395061728395</column>
                                </row>
                                <row id="10">
                                    <column id="0">7257.64054166</column>
                                    <column id="1">0.0382716049383</column>
                                </row>
                                <row id="11">
                                    <column id="0">11103.3631817</column>
                                    <column id="1">0.0388888888889</column>
                                </row>
                                <row id="12">
                                    <column id="0">16986.8806862</column>
                                    <column id="1">0.0395061728395</column>
                                </row>
                                <row id="13">
                                    <column id="0">25151.7485046</column>
                                    <column id="1">0.0388888888889</column>
                                </row>
                                <row id="14">
                                    <column id="0">39758.6672678</column>
                                    <column id="1">0.0388888888889</column>
                                </row>
                                <row id="15">
                                    <column id="0">60826.231302</column>
                                    <column id="1">0.0395061728395</column>
                                </row>
                                <row id="16">
                                    <column id="0">96151.1638464</column>
                                    <column id="1">0.0395061728395</column>
                                </row>
                                <row id="17">
                                    <column id="0">142366.920459</column>
                                    <column id="1">0.0407407407407</column>
                                </row>
                                <row id="18">
                                    <column id="0">225046.740565</column>
                                    <column id="1">0.0407407407407</column>
                                </row>
                                <row id="19">
                                    <column id="0">333217.094124</column>
                                    <column id="1">0.041975308642</column>
                                </row>
                                <row id="20">
                                    <column id="0">509784.191318</column>
                                    <column id="1">0.0413580246914</column>
                                </row>
                                <row id="21">
                                    <column id="0">832634.775405</column>
                                    <column id="1">0.041975308642</column>
                                </row>
                                <row id="22">
                                    <column id="0">1232846.73944</column>
                                    <column id="1">0.0432098765432</column>
                                </row>
                                <row id="23">
                                    <column id="0">1948824.48418</column>
                                    <column id="1">0.0425925925926</column>
                                </row>
                                <row id="24">
                                    <column id="0">2792689.98301</column>
                                    <column id="1">0.0425925925926</column>
                                </row>
                                <row id="25">
                                    <column id="0">4561323.86289</column>
                                    <column id="1">0.0432098765432</column>
                                </row>
                                <row id="26">
                                    <column id="0">6753757.37119</column>
                                    <column id="1">0.0438271604938</column>
                                </row>
                                <row id="27">
                                    <column id="0">9678219.20925</column>
                                    <column id="1">0.0444444444444</column>
                                </row>
                            </rows>
                        </data>
                    </data>
                </Dielectric_Loss_Tangent>
            </AC_DielectricDispersion>
            <ElectricConductivity>
                <description>Conductivity at 1kHz</description>
                <value>0.00000000832</value>
                <unit>S/cm</unit>
            </ElectricConductivity>
        </Electrical>
    </PROPERTIES>
    <MICROSTRUCTURE>
        <ImageFile>
            <File>http://localhost/nmr/blob?id=5b69d1dde74a1d324e0deed6</File>
            <Description>TEM image of nano- composite films with 24 vol % Shell_8 Ag@C nanoparticles.</Description>
        </ImageFile>
    </MICROSTRUCTURE>
</PolymerNanocomposite>
