Repository: nfinan/xmlfiles

File: materialsmine_xmls/L113_S16_Xu_2004.xml
<PolymerNanocomposite>
    <ID>L113_S16_Xu_2004</ID>
    <Control_ID>L113_S1_Xu_2004</Control_ID>
    <SchemaVersion>PNC_schema_041220</SchemaVersion>
    <DatasetID>5e970017c9db0157d0737e46</DatasetID>
    <SchemaID>5e96dbe7c49dc53363c20305</SchemaID>
    <DATA_SOURCE>
        <Citation>
            <CommonFields>
                <CitationType>conference proceeding</CitationType>
                <Publication>2004 Proceedings. 54th Electronic Components and Technology Conference (IEEE Cat. No.04CH37546)</Publication>
                <Title>Super high dielectric constant carbon black-filled polymer composites as integral capacitor dielectrics</Title>
                <Author>Xu, Jianwen</Author>
                <Author>Wong, M.</Author>
                <Author>Wong, C.P.</Author>
                <Keyword>High-K gate dielectrics</Keyword>
                <Keyword>Polymers</Keyword>
                <Keyword>Capacitors</Keyword>
                <Keyword>Surface morphology</Keyword>
                <Keyword>Scanning electron microscopy</Keyword>
                <Keyword>Composite materials</Keyword>
                <Keyword>Dielectric materials</Keyword>
                <Keyword>Organic materials</Keyword>
                <Keyword>Aggregates</Keyword>
                <Keyword>Dielectric constant</Keyword>
                <Keyword>capacitance</Keyword>
                <Keyword>carbon</Keyword>
                <Keyword>permittivity</Keyword>
                <Keyword>particle reinforced composites</Keyword>
                <Keyword>filled polymers</Keyword>
                <Keyword>thin film capacitors</Keyword>
                <Keyword>electrical conductivity</Keyword>
                <Keyword>percolation</Keyword>
                <Keyword>transmission electron microscopy</Keyword>
                <Keyword>scanning electron microscopy</Keyword>
                <Keyword>particle size</Keyword>
                <Keyword>C</Keyword>
                <Keyword>super high dielectric constant carbon black-filled polymer composites</Keyword>
                <Keyword>integral capacitor dielectrics</Keyword>
                <Keyword>embedded capacitors</Keyword>
                <Keyword>carbon black filler</Keyword>
                <Keyword>surface area</Keyword>
                <Keyword>electrical properties</Keyword>
                <Keyword>surface chemistry</Keyword>
                <Keyword>aggregate structure</Keyword>
                <Keyword>filler loading level</Keyword>
                <Keyword>filler dispersion</Keyword>
                <Keyword>carbon black aggregates</Keyword>
                <Keyword>small capacitor electrode surfaces</Keyword>
                <Keyword>composite capacitor network</Keyword>
                <Keyword>carbon black conductivity</Keyword>
                <Keyword>CBD3</Keyword>
                <Keyword>CBC2</Keyword>
                <Keyword>composite composition window</Keyword>
                <Keyword>TEM</Keyword>
                <Keyword>SEM</Keyword>
                <Keyword>percolation threshold</Keyword>
                <Keyword>10 kHz</Keyword>
                <Publisher>IEEE</Publisher>
                <PublicationYear>2004</PublicationYear>
                <DOI>10.1109/ECTC.2004.1319391</DOI>
                <URL>http://ieeexplore.ieee.org:80/document/1319391/?reload=true</URL>
                <Language>English</Language>
                <Location>Sch. of Mater. Sci. &amp; Eng., Georgia Inst. of Technol., Atlanta, GA, USA</Location>
                <DateOfCitation>2015-07-27</DateOfCitation>
            </CommonFields>
        </Citation>
    </DATA_SOURCE>
    <MATERIALS>
        <Matrix>
            <MatrixComponent>
                <ChemicalName>bisphenol-A epoxy resin</ChemicalName>
                <StdChemicalName>DGEBA Epoxy Resin</StdChemicalName>
                <uSMILES>CC(C)(C1=CC=C(OCC2CO2)C=C1)C3=CC=C(OCC4CO4)C=C3</uSMILES>
                <PlasticType>thermoplastic</PlasticType>
                <PolymerClass>polyepoxide</PolymerClass>
                <PolymerType>homopolymer</PolymerType>
                <ManufacturerOrSourceName>Sigma Aldrich</ManufacturerOrSourceName>
                <Density>
                    <description>inserted from ChemProps, NanoMine</description>
                    <value>1.13</value>
                    <unit>g/cm3</unit>
                </Density>
                <Hardener>anhydride hardener (MHHPA)</Hardener>
                <Additive>
                    <description>imidazole catalyst</description>
                </Additive>
            </MatrixComponent>
        </Matrix>
        <Filler>
            <FillerComponent>
                <ChemicalName>Carbon Black</ChemicalName>
                <StdChemicalName>Carbon black</StdChemicalName>
                <Abbreviation>CBC2</Abbreviation>
                <Density>
                    <description>inserted from ChemProps, NanoMine</description>
                    <value>1.7</value>
                    <unit>g/cm3</unit>
                </Density>
                <SphericalParticleDiameter>
                    <description>Primary particle diameter</description>
                    <value>70</value>
                    <unit>nm</unit>
                </SphericalParticleDiameter>
                <FillerComponentInComposite>
                    <mass>0.09609290693890137</mass>
                    <volume>0.066</volume>
                </FillerComponentInComposite>
            </FillerComponent>
            <FillerComposition>
                <Fraction>
                    <mass>
                        <value>0.09609290693890137</value>
                        <source>computed by NanoMine</source>
                    </mass>
                    <volume>
                        <value>0.066</value>
                        <source>reported</source>
                    </volume>
                </Fraction>
            </FillerComposition>
        </Filler>
    </MATERIALS>
    <PROCESSING>
        <Other_Processing>
            <ChooseParameter>
                <Additive>
                    <Additive>anhydride hardener (MHHPA)</Additive>
                </Additive>
            </ChooseParameter>
            <ChooseParameter>
                <Additive>
                    <Additive>CBC2</Additive>
                    <Amount>
                        <description>volume fraction</description>
                        <value>6.6</value>
                        <unit>%</unit>
                    </Amount>
                </Additive>
            </ChooseParameter>
            <ChooseParameter>
                <Mixing>
                    <MixingMethod>ultra-sonication</MixingMethod>
                    <Time>
                        <value>1</value>
                        <unit>hours</unit>
                    </Time>
                </Mixing>
            </ChooseParameter>
            <ChooseParameter>
                <Mixing>
                    <Mixer>three-roll mill</Mixer>
                    <MixingMethod>roll milling</MixingMethod>
                    <Time>
                        <value>1</value>
                        <unit>hours</unit>
                    </Time>
                </Mixing>
            </ChooseParameter>
            <ChooseParameter>
                <Additive>
                    <Description>imidazole catalyst (2E4MZ-CN, from Shikoku Ltd.)</Description>
                    <Additive>imidazole catalyst</Additive>
                </Additive>
            </ChooseParameter>
            <ChooseParameter>
                <Mixing>
                    <MixingMethod>ultra-sonication</MixingMethod>
                    <Time>
                        <value>30</value>
                        <unit>minutes</unit>
                    </Time>
                </Mixing>
            </ChooseParameter>
            <ChooseParameter>
                <Heating>
                    <Description>Thermal curing of the whole mixture</Description>
                    <Temperature>
                        <value>150</value>
                        <unit>Celsius</unit>
                    </Temperature>
                    <Time>
                        <value>1</value>
                        <unit>hours</unit>
                    </Time>
                </Heating>
            </ChooseParameter>
        </Other_Processing>
    </PROCESSING>
    <CHARACTERIZATION>
        <Dynamic_Mechanical_Analysis>
            <Equipment>TA Instruments, Model 2980</Equipment>
            <Description>Single Canitlever Mode was used on 4x4x3 mm samples</Description>
        </Dynamic_Mechanical_Analysis>
        <Dielectric_and_Impedance_Spectroscopy_Analysis>
            <Equipment>HP 4263A LCR meter</Equipment>
            <Description>For dielectric properties measurements, parallel plate capacitors were fabricated on a silicon wafer with the formulated high dielectric constant composites. First, a thin layer of titanium (200 A) and copper (3000 A) were deposited on the wafer as the bottom electrode of capacitors by a DC sputterer (from CVC Products Incorporation). Then, the dielectric composite was spin coated onto the wafer. Next, the sample was cured with an optimized curing procedure in a Lindberg furnace under a nitrogen atmosphere. Finally, the DC isputterer was used to deposit another layer of copper (3000 A) as the top electrode onto the material through a shadow mask. Capacitance and dissipation measurements were obtained over a frequency range of 10 KHz to 10 MHz</Description>
        </Dielectric_and_Impedance_Spectroscopy_Analysis>
        <Thermogravimetric_Analysis>
            <Equipment>TGA 2050 (from Thermal Advantages Inc.)</Equipment>
            <Description>TGA of a sample from the uncured mixture was performed during the processing step (in Nitrogen atmosphere at 10 Celsius/min heating rate).</Description>
        </Thermogravimetric_Analysis>
    </CHARACTERIZATION>
    <PROPERTIES>
        <Electrical>
            <AC_DielectricDispersion>
                <Dielectric_Real_Permittivity>
                    <description>measured at 10000 Hz</description>
                    <value>1849.27041582</value>
                </Dielectric_Real_Permittivity>
                <Dielectric_Loss_Tangent>
                    <description>measured at 10000 Hz</description>
                    <value>1.1175</value>
                </Dielectric_Loss_Tangent>
            </AC_DielectricDispersion>
        </Electrical>
    </PROPERTIES>
</PolymerNanocomposite>

File: materialsmine_xmls/L113_S17_Xu_2004.xml
<PolymerNanocomposite>
    <ID>L113_S17_Xu_2004</ID>
    <Control_ID>L113_S1_Xu_2004</Control_ID>
    <SchemaVersion>PNC_schema_041220</SchemaVersion>
    <DatasetID>5e970017c9db0157d0737e46</DatasetID>
    <SchemaID>5e96dbe7c49dc53363c20305</SchemaID>
    <DATA_SOURCE>
        <Citation>
            <CommonFields>
                <CitationType>conference proceeding</CitationType>
                <Publication>2004 Proceedings. 54th Electronic Components and Technology Conference (IEEE Cat. No.04CH37546)</Publication>
                <Title>Super high dielectric constant carbon black-filled polymer composites as integral capacitor dielectrics</Title>
                <Author>Xu, Jianwen</Author>
                <Author>Wong, M.</Author>
                <Author>Wong, C.P.</Author>
                <Keyword>High-K gate dielectrics</Keyword>
                <Keyword>Polymers</Keyword>
                <Keyword>Capacitors</Keyword>
                <Keyword>Surface morphology</Keyword>
                <Keyword>Scanning electron microscopy</Keyword>
                <Keyword>Composite materials</Keyword>
                <Keyword>Dielectric materials</Keyword>
                <Keyword>Organic materials</Keyword>
                <Keyword>Aggregates</Keyword>
                <Keyword>Dielectric constant</Keyword>
                <Keyword>capacitance</Keyword>
                <Keyword>carbon</Keyword>
                <Keyword>permittivity</Keyword>
                <Keyword>particle reinforced composites</Keyword>
                <Keyword>filled polymers</Keyword>
                <Keyword>thin film capacitors</Keyword>
                <Keyword>electrical conductivity</Keyword>
                <Keyword>percolation</Keyword>
                <Keyword>transmission electron microscopy</Keyword>
                <Keyword>scanning electron microscopy</Keyword>
                <Keyword>particle size</Keyword>
                <Keyword>C</Keyword>
                <Keyword>super high dielectric constant carbon black-filled polymer composites</Keyword>
                <Keyword>integral capacitor dielectrics</Keyword>
                <Keyword>embedded capacitors</Keyword>
                <Keyword>carbon black filler</Keyword>
                <Keyword>surface area</Keyword>
                <Keyword>electrical properties</Keyword>
                <Keyword>surface chemistry</Keyword>
                <Keyword>aggregate structure</Keyword>
                <Keyword>filler loading level</Keyword>
                <Keyword>filler dispersion</Keyword>
                <Keyword>carbon black aggregates</Keyword>
                <Keyword>small capacitor electrode surfaces</Keyword>
                <Keyword>composite capacitor network</Keyword>
                <Keyword>carbon black conductivity</Keyword>
                <Keyword>CBD3</Keyword>
                <Keyword>CBC2</Keyword>
                <Keyword>composite composition window</Keyword>
                <Keyword>TEM</Keyword>
                <Keyword>SEM</Keyword>
                <Keyword>percolation threshold</Keyword>
                <Keyword>10 kHz</Keyword>
                <Publisher>IEEE</Publisher>
                <PublicationYear>2004</PublicationYear>
                <DOI>10.1109/ECTC.2004.1319391</DOI>
                <URL>http://ieeexplore.ieee.org:80/document/1319391/?reload=true</URL>
                <Language>English</Language>
                <Location>Sch. of Mater. Sci. &amp; Eng., Georgia Inst. of Technol., Atlanta, GA, USA</Location>
                <DateOfCitation>2015-07-27</DateOfCitation>
            </CommonFields>
        </Citation>
    </DATA_SOURCE>
    <MATERIALS>
        <Matrix>
            <MatrixComponent>
                <ChemicalName>bisphenol-A epoxy resin</ChemicalName>
                <StdChemicalName>DGEBA Epoxy Resin</StdChemicalName>
                <uSMILES>CC(C)(C1=CC=C(OCC2CO2)C=C1)C3=CC=C(OCC4CO4)C=C3</uSMILES>
                <PlasticType>thermoplastic</PlasticType>
                <PolymerClass>polyepoxide</PolymerClass>
                <PolymerType>homopolymer</PolymerType>
                <ManufacturerOrSourceName>Sigma Aldrich</ManufacturerOrSourceName>
                <Density>
                    <description>inserted from ChemProps, NanoMine</description>
                    <value>1.13</value>
                    <unit>g/cm3</unit>
                </Density>
                <Hardener>anhydride hardener (MHHPA)</Hardener>
                <Additive>
                    <description>imidazole catalyst</description>
                </Additive>
            </MatrixComponent>
        </Matrix>
        <Filler>
            <FillerComponent>
                <ChemicalName>Carbon Black</ChemicalName>
                <StdChemicalName>Carbon black</StdChemicalName>
                <Abbreviation>CBC2</Abbreviation>
                <Density>
                    <description>inserted from ChemProps, NanoMine</description>
                    <value>1.7</value>
                    <unit>g/cm3</unit>
                </Density>
                <SphericalParticleDiameter>
                    <description>Primary particle diameter</description>
                    <value>70</value>
                    <unit>nm</unit>
                </SphericalParticleDiameter>
                <FillerComponentInComposite>
                    <mass>0.10452247574805298</mass>
                    <volume>0.072</volume>
                </FillerComponentInComposite>
            </FillerComponent>
            <FillerComposition>
                <Fraction>
                    <mass>
                        <value>0.10452247574805298</value>
                        <source>computed by NanoMine</source>
                    </mass>
                    <volume>
                        <value>0.072</value>
                        <source>reported</source>
                    </volume>
                </Fraction>
            </FillerComposition>
        </Filler>
    </MATERIALS>
    <PROCESSING>
        <Other_Processing>
            <ChooseParameter>
                <Additive>
                    <Additive>anhydride hardener (MHHPA)</Additive>
                </Additive>
            </ChooseParameter>
            <ChooseParameter>
                <Additive>
                    <Additive>CBC2</Additive>
                    <Amount>
                        <description>volume fraction</description>
                        <value>7.2</value>
                        <unit>%</unit>
                    </Amount>
                </Additive>
            </ChooseParameter>
            <ChooseParameter>
                <Mixing>
                    <MixingMethod>ultra-sonication</MixingMethod>
                    <Time>
                        <value>1</value>
                        <unit>hours</unit>
                    </Time>
                </Mixing>
            </ChooseParameter>
            <ChooseParameter>
                <Mixing>
                    <Mixer>three-roll mill</Mixer>
                    <MixingMethod>roll milling</MixingMethod>
                    <Time>
                        <value>1</value>
                        <unit>hours</unit>
                    </Time>
                </Mixing>
            </ChooseParameter>
            <ChooseParameter>
                <Additive>
                    <Description>imidazole catalyst (2E4MZ-CN, from Shikoku Ltd.)</Description>
                    <Additive>imidazole catalyst</Additive>
                </Additive>
            </ChooseParameter>
            <ChooseParameter>
                <Mixing>
                    <MixingMethod>ultra-sonication</MixingMethod>
                    <Time>
                        <value>30</value>
                        <unit>minutes</unit>
                    </Time>
                </Mixing>
            </ChooseParameter>
            <ChooseParameter>
                <Heating>
                    <Description>Thermal curing of the whole mixture</Description>
                    <Temperature>
                        <value>150</value>
                        <unit>Celsius</unit>
                    </Temperature>
                    <Time>
                        <value>1</value>
                        <unit>hours</unit>
                    </Time>
                </Heating>
            </ChooseParameter>
        </Other_Processing>
    </PROCESSING>
    <CHARACTERIZATION>
        <Dynamic_Mechanical_Analysis>
            <Equipment>TA Instruments, Model 2980</Equipment>
            <Description>Single Canitlever Mode was used on 4x4x3 mm samples</Description>
        </Dynamic_Mechanical_Analysis>
        <Dielectric_and_Impedance_Spectroscopy_Analysis>
            <Equipment>HP 4263A LCR meter</Equipment>
            <Description>For dielectric properties measurements, parallel plate capacitors were fabricated on a silicon wafer with the formulated high dielectric constant composites. First, a thin layer of titanium (200 A) and copper (3000 A) were deposited on the wafer as the bottom electrode of capacitors by a DC sputterer (from CVC Products Incorporation). Then, the dielectric composite was spin coated onto the wafer. Next, the sample was cured with an optimized curing procedure in a Lindberg furnace under a nitrogen atmosphere. Finally, the DC isputterer was used to deposit another layer of copper (3000 A) as the top electrode onto the material through a shadow mask. Capacitance and dissipation measurements were obtained over a frequency range of 10 KHz to 10 MHz</Description>
        </Dielectric_and_Impedance_Spectroscopy_Analysis>
        <Thermogravimetric_Analysis>
            <Equipment>TGA 2050 (from Thermal Advantages Inc.)</Equipment>
            <Description>TGA of a sample from the uncured mixture was performed during the processing step (in Nitrogen atmosphere at 10 Celsius/min heating rate).</Description>
        </Thermogravimetric_Analysis>
    </CHARACTERIZATION>
    <PROPERTIES>
        <Electrical>
            <AC_DielectricDispersion>
                <Dielectric_Real_Permittivity>
                    <description>measured at 10000 Hz</description>
                    <value>1442.42</value>
                </Dielectric_Real_Permittivity>
                <Dielectric_Loss_Tangent>
                    <description>measured at 10000 Hz</description>
                    <value>1.07648</value>
                </Dielectric_Loss_Tangent>
            </AC_DielectricDispersion>
        </Electrical>
    </PROPERTIES>
</PolymerNanocomposite>

File: materialsmine_xmls/L113_S19_Xu_2004.xml
<PolymerNanocomposite>
    <ID>L113_S19_Xu_2004</ID>
    <Control_ID>L113_S1_Xu_2004</Control_ID>
    <SchemaVersion>PNC_schema_041220</SchemaVersion>
    <DatasetID>5e970017c9db0157d0737e46</DatasetID>
    <SchemaID>5e96dbe7c49dc53363c20305</SchemaID>
    <DATA_SOURCE>
        <Citation>
            <CommonFields>
                <CitationType>conference proceeding</CitationType>
                <Publication>2004 Proceedings. 54th Electronic Components and Technology Conference (IEEE Cat. No.04CH37546)</Publication>
                <Title>Super high dielectric constant carbon black-filled polymer composites as integral capacitor dielectrics</Title>
                <Author>Xu, Jianwen</Author>
                <Author>Wong, M.</Author>
                <Author>Wong, C.P.</Author>
                <Keyword>High-K gate dielectrics</Keyword>
                <Keyword>Polymers</Keyword>
                <Keyword>Capacitors</Keyword>
                <Keyword>Surface morphology</Keyword>
                <Keyword>Scanning electron microscopy</Keyword>
                <Keyword>Composite materials</Keyword>
                <Keyword>Dielectric materials</Keyword>
                <Keyword>Organic materials</Keyword>
                <Keyword>Aggregates</Keyword>
                <Keyword>Dielectric constant</Keyword>
                <Keyword>capacitance</Keyword>
                <Keyword>carbon</Keyword>
                <Keyword>permittivity</Keyword>
                <Keyword>particle reinforced composites</Keyword>
                <Keyword>filled polymers</Keyword>
                <Keyword>thin film capacitors</Keyword>
                <Keyword>electrical conductivity</Keyword>
                <Keyword>percolation</Keyword>
                <Keyword>transmission electron microscopy</Keyword>
                <Keyword>scanning electron microscopy</Keyword>
                <Keyword>particle size</Keyword>
                <Keyword>C</Keyword>
                <Keyword>super high dielectric constant carbon black-filled polymer composites</Keyword>
                <Keyword>integral capacitor dielectrics</Keyword>
                <Keyword>embedded capacitors</Keyword>
                <Keyword>carbon black filler</Keyword>
                <Keyword>surface area</Keyword>
                <Keyword>electrical properties</Keyword>
                <Keyword>surface chemistry</Keyword>
                <Keyword>aggregate structure</Keyword>
                <Keyword>filler loading level</Keyword>
                <Keyword>filler dispersion</Keyword>
                <Keyword>carbon black aggregates</Keyword>
                <Keyword>small capacitor electrode surfaces</Keyword>
                <Keyword>composite capacitor network</Keyword>
                <Keyword>carbon black conductivity</Keyword>
                <Keyword>CBD3</Keyword>
                <Keyword>CBC2</Keyword>
                <Keyword>composite composition window</Keyword>
                <Keyword>TEM</Keyword>
                <Keyword>SEM</Keyword>
                <Keyword>percolation threshold</Keyword>
                <Keyword>10 kHz</Keyword>
                <Publisher>IEEE</Publisher>
                <PublicationYear>2004</PublicationYear>
                <DOI>10.1109/ECTC.2004.1319391</DOI>
                <URL>http://ieeexplore.ieee.org:80/document/1319391/?reload=true</URL>
                <Language>English</Language>
                <Location>Sch. of Mater. Sci. &amp; Eng., Georgia Inst. of Technol., Atlanta, GA, USA</Location>
                <DateOfCitation>2015-07-27</DateOfCitation>
            </CommonFields>
        </Citation>
    </DATA_SOURCE>
    <MATERIALS>
        <Matrix>
            <MatrixComponent>
                <ChemicalName>bisphenol-A epoxy resin</ChemicalName>
                <StdChemicalName>DGEBA Epoxy Resin</StdChemicalName>
                <uSMILES>CC(C)(C1=CC=C(OCC2CO2)C=C1)C3=CC=C(OCC4CO4)C=C3</uSMILES>
                <PlasticType>thermoplastic</PlasticType>
                <PolymerClass>polyepoxide</PolymerClass>
                <PolymerType>homopolymer</PolymerType>
                <ManufacturerOrSourceName>Sigma Aldrich</ManufacturerOrSourceName>
                <Density>
                    <description>inserted from ChemProps, NanoMine</description>
                    <value>1.13</value>
                    <unit>g/cm3</unit>
                </Density>
                <Hardener>anhydride hardener (MHHPA)</Hardener>
                <Additive>
                    <description>imidazole catalyst</description>
                </Additive>
            </MatrixComponent>
        </Matrix>
        <Filler>
            <FillerComponent>
                <ChemicalName>Carbon Black</ChemicalName>
                <StdChemicalName>Carbon black</StdChemicalName>
                <Abbreviation>CBD3</Abbreviation>
                <Density>
                    <description>inserted from ChemProps, NanoMine</description>
                    <value>1.7</value>
                    <unit>g/cm3</unit>
                </Density>
                <FillerComponentInComposite>
                    <mass>0.011987025807361443</mass>
                    <volume>0.008</volume>
                </FillerComponentInComposite>
            </FillerComponent>
            <FillerComposition>
                <Fraction>
                    <mass>
                        <value>0.011987025807361443</value>
                        <source>computed by NanoMine</source>
                    </mass>
                    <volume>
                        <value>0.008</value>
                        <source>reported</source>
                    </volume>
                </Fraction>
            </FillerComposition>
        </Filler>
    </MATERIALS>
    <PROCESSING>
        <Other_Processing>
            <ChooseParameter>
                <Additive>
                    <Additive>anhydride hardener (MHHPA)</Additive>
                </Additive>
            </ChooseParameter>
            <ChooseParameter>
                <Additive>
                    <Additive>CBD3</Additive>
                    <Amount>
                        <description>volume fraction</description>
                        <value>0.8</value>
                        <unit>%</unit>
                    </Amount>
                </Additive>
            </ChooseParameter>
            <ChooseParameter>
                <Mixing>
                    <MixingMethod>ultra-sonication</MixingMethod>
                    <Time>
                        <value>1</value>
                        <unit>hours</unit>
                    </Time>
                </Mixing>
            </ChooseParameter>
            <ChooseParameter>
                <Mixing>
                    <Mixer>three-roll mill</Mixer>
                    <MixingMethod>roll milling</MixingMethod>
                    <Time>
                        <value>1</value>
                        <unit>hours</unit>
                    </Time>
                </Mixing>
            </ChooseParameter>
            <ChooseParameter>
                <Additive>
                    <Description>imidazole catalyst (2E4MZ-CN, from Shikoku Ltd.)</Description>
                    <Additive>imidazole catalyst</Additive>
                </Additive>
            </ChooseParameter>
            <ChooseParameter>
                <Mixing>
                    <MixingMethod>ultra-sonication</MixingMethod>
                    <Time>
                        <value>30</value>
                        <unit>minutes</unit>
                    </Time>
                </Mixing>
            </ChooseParameter>
            <ChooseParameter>
                <Heating>
                    <Description>Thermal curing of the whole mixture</Description>
                    <Temperature>
                        <value>150</value>
                        <unit>Celsius</unit>
                    </Temperature>
                    <Time>
                        <value>1</value>
                        <unit>hours</unit>
                    </Time>
                </Heating>
            </ChooseParameter>
        </Other_Processing>
    </PROCESSING>
    <CHARACTERIZATION>
        <Dynamic_Mechanical_Analysis>
            <Equipment>TA Instruments, Model 2980</Equipment>
            <Description>Single Canitlever Mode was used on 4x4x3 mm samples</Description>
        </Dynamic_Mechanical_Analysis>
        <Dielectric_and_Impedance_Spectroscopy_Analysis>
            <Equipment>HP 4263A LCR meter</Equipment>
            <Description>For dielectric properties measurements, parallel plate capacitors were fabricated on a silicon wafer with the formulated high dielectric constant composites. First, a thin layer of titanium (200 A) and copper (3000 A) were deposited on the wafer as the bottom electrode of capacitors by a DC sputterer (from CVC Products Incorporation). Then, the dielectric composite was spin coated onto the wafer. Next, the sample was cured with an optimized curing procedure in a Lindberg furnace under a nitrogen atmosphere. Finally, the DC isputterer was used to deposit another layer of copper (3000 A) as the top electrode onto the material through a shadow mask. Capacitance and dissipation measurements were obtained over a frequency range of 10 KHz to 10 MHz</Description>
        </Dielectric_and_Impedance_Spectroscopy_Analysis>
        <Thermogravimetric_Analysis>
            <Equipment>TGA 2050 (from Thermal Advantages Inc.)</Equipment>
            <Description>TGA of a sample from the uncured mixture was performed during the processing step (in Nitrogen atmosphere at 10 Celsius/min heating rate).</Description>
        </Thermogravimetric_Analysis>
    </CHARACTERIZATION>
    <PROPERTIES>
        <Electrical>
            <AC_DielectricDispersion>
                <Dielectric_Real_Permittivity>
                    <description>measured at 10000 Hz</description>
                    <value>181.760000896</value>
                </Dielectric_Real_Permittivity>
                <Dielectric_Loss_Tangent>
                    <description>measured at 10000 Hz</description>
                    <value>1.25243</value>
                </Dielectric_Loss_Tangent>
            </AC_DielectricDispersion>
        </Electrical>
    </PROPERTIES>
</PolymerNanocomposite>
