Repository: nfinan/xmlfiles

File: materialsmine_xmls/L148_S3_Virtanen_2014.xml
<PolymerNanocomposite>
    <ID>L148_S3_Virtanen_2014</ID>
    <Control_ID>L148_S1_Virtanen_2014</Control_ID>
    <SchemaVersion>PNC_schema_041220</SchemaVersion>
    <DatasetID>5e970322c9db0157d0737e60</DatasetID>
    <SchemaID>5e96dbe7c49dc53363c20305</SchemaID>
    <DATA_SOURCE>
        <Citation>
            <CommonFields>
                <CitationType>research article</CitationType>
                <Publication>IEEE Transactions on Dielectrics and Electrical Insulation</Publication>
                <Title>Dielectric breakdown strength of epoxy bimodal-polymer-brush-grafted core functionalized silica nanocomposites</Title>
                <Author>Virtanen, Suvi</Author>
                <Author>Krentz, Timothy M.</Author>
                <Author>Nelson, J. Keith</Author>
                <Author>Schadler, Linda S.</Author>
                <Author>Bell, Michael</Author>
                <Author>Benicewicz, Brian</Author>
                <Author>Hillborg, Henrik</Author>
                <Author>Zhao, Su</Author>
                <Keyword>Silicon compounds</Keyword>
                <Keyword>Polymers</Keyword>
                <Keyword>Dielectrics</Keyword>
                <Keyword>Brushes</Keyword>
                <Keyword>Satellite broadcasting</Keyword>
                <Keyword>Dielectric breakdown</Keyword>
                <Keyword>Nanoparticles</Keyword>
                <Keyword>silicon compounds</Keyword>
                <Keyword>dielectric losses</Keyword>
                <Keyword>electric breakdown</Keyword>
                <Keyword>filled polymers</Keyword>
                <Keyword>nanocomposites</Keyword>
                <Keyword>nanoparticles</Keyword>
                <Keyword>particle reinforced composites</Keyword>
                <Keyword>permittivity</Keyword>
                <Keyword>SiO2</Keyword>
                <Keyword>dielectric breakdown strength</Keyword>
                <Keyword>epoxy bimodal-polymer-brush-grafted core functionalized silica nanocomposites</Keyword>
                <Keyword>dielectric nanocomposite design</Keyword>
                <Keyword>large interfacial area</Keyword>
                <Keyword>matrix polymer</Keyword>
                <Keyword>nanofillers</Keyword>
                <Keyword>trapping electrons</Keyword>
                <Keyword>bimodal population</Keyword>
                <Keyword>covalently anchored molecules</Keyword>
                <Keyword>electrically active short molecules</Keyword>
                <Keyword>oligothiophene</Keyword>
                <Keyword>ferrocene</Keyword>
                <Keyword>poly(glycidyl methacrylate) chains</Keyword>
                <Keyword>bimodal brush</Keyword>
                <Keyword>dielectric spectroscopy</Keyword>
                <Keyword>dielectric constant</Keyword>
                <Keyword>dielectric loss</Keyword>
                <Publisher>IEEE</Publisher>
                <PublicationYear>2014</PublicationYear>
                <DOI>10.1109/TDEI.2014.004415</DOI>
                <Volume>21</Volume>
                <URL>http://ieeexplore.ieee.org/document/6783048/?arnumber=6783048&amp;tag=1</URL>
                <Language>English</Language>
                <Location>University of Jyv&#228;skyl&#228;, Nanoscience Center, Department of Chemistry, PO Box 35, FI-40014, Finland</Location>
                <DateOfCitation>2016-03-03</DateOfCitation>
            </CommonFields>
            <CitationType>
                <Journal>
                    <ISSN>1070-9878</ISSN>
                    <Issue>2</Issue>
                </Journal>
            </CitationType>
        </Citation>
    </DATA_SOURCE>
    <MATERIALS>
        <Matrix>
            <MatrixComponent>
                <ChemicalName>diglycidyl ether of bisphenol A</ChemicalName>
                <StdChemicalName>DGEBA Epoxy Resin</StdChemicalName>
                <uSMILES>CC(C)(C1=CC=C(OCC2CO2)C=C1)C3=CC=C(OCC4CO4)C=C3</uSMILES>
                <Density>
                    <description>inserted from ChemProps, NanoMine</description>
                    <value>1.13</value>
                    <unit>g/cm3</unit>
                </Density>
            </MatrixComponent>
        </Matrix>
        <Filler>
            <FillerComponent>
                <ChemicalName>silica</ChemicalName>
                <StdChemicalName>Silicon dioxide</StdChemicalName>
                <Abbreviation>SiO2</Abbreviation>
                <Density>
                    <description>inserted from ChemProps, NanoMine</description>
                    <value>2.65</value>
                    <unit>g/cm3</unit>
                </Density>
                <SphericalParticleDiameter>
                    <value>12.5</value>
                    <unit>nm</unit>
                    <uncertainty>
                        <type>absolute</type>
                        <value>2.5</value>
                    </uncertainty>
                </SphericalParticleDiameter>
                <FillerComponentInComposite>
                    <mass>0.02</mass>
                    <volume>0.008627271339135746</volume>
                </FillerComponentInComposite>
                <ParticleSurfaceTreatment>
                    <ChemicalName>poly(glycidyl methacrylate)</ChemicalName>
                    <Abbreviation>PGMA</Abbreviation>
                </ParticleSurfaceTreatment>
            </FillerComponent>
            <FillerComposition>
                <Fraction>
                    <mass>
                        <value>0.02</value>
                        <source>reported</source>
                    </mass>
                    <volume>
                        <value>0.008627271339135746</value>
                        <source>computed by NanoMine</source>
                    </volume>
                </Fraction>
            </FillerComposition>
        </Filler>
    </MATERIALS>
    <PROCESSING>
        <SolutionProcessing>
            <ChooseParameter>
                <Mixing>
                    <Mixer>Hauschild high shear mixer (FlackTek)</Mixer>
                    <MixingMethod>high shear mixing</MixingMethod>
                </Mixing>
            </ChooseParameter>
            <ChooseParameter>
                <Drying-Evaporation>
                    <Description>in vacuum</Description>
                </Drying-Evaporation>
            </ChooseParameter>
            <ChooseParameter>
                <Additive>
                    <Additive>aliphatic amine based Huntsman Aradur 956-2 hardener</Additive>
                </Additive>
            </ChooseParameter>
            <ChooseParameter>
                <Mixing>
                    <MixingMethod>high shear mixing</MixingMethod>
                </Mixing>
            </ChooseParameter>
            <ChooseParameter>
                <Molding>
                    <MoldingMode>casting</MoldingMode>
                </Molding>
            </ChooseParameter>
        </SolutionProcessing>
    </PROCESSING>
    <PROPERTIES>
        <Electrical>
            <AC_DielectricDispersion>
                <DielectricDispersionDependence>
                    <FrequencyDependence>
                        <condition>
                            <temperature>
                                <description>unspecified, assumed to be room temperature</description>
                                <value>25</value>
                                <unit>Celsius</unit>
                            </temperature>
                        </condition>
                    </FrequencyDependence>
                </DielectricDispersionDependence>
                <Dielectric_Real_Permittivity>
                    <data>
                        <description>Real component of permittivity as a function of frequency</description>
                        <data>
                            <headers>
                                <column id="0">Frequency (Hz)</column>
                                <column id="1">Real component of permittivity</column>
                            </headers>
                            <rows>
                                <row id="0">
                                    <column id="0">0.0011620301363862609</column>
                                    <column id="1">4.6791837571780155</column>
                                </row>
                                <row id="1">
                                    <column id="0">0.002341883126059246</column>
                                    <column id="1">4.595877768662839</column>
                                </row>
                                <row id="2">
                                    <column id="0">0.0070441093141737285</column>
                                    <column id="1">4.572785069729287</column>
                                </row>
                                <row id="3">
                                    <column id="0">0.022275429519995588</column>
                                    <column id="1">4.549671862182117</column>
                                </row>
                                <row id="4">
                                    <column id="0">0.05765932649858944</column>
                                    <column id="1">4.496452009844135</column>
                                </row>
                                <row id="5">
                                    <column id="0">0.17343248017724655</column>
                                    <column id="1">4.473359310910583</column>
                                </row>
                                <row id="6">
                                    <column id="0">0.5765932649858944</column>
                                    <column id="1">4.435131255127154</column>
                                </row>
                                <row id="7">
                                    <column id="0">2.015337685941731</column>
                                    <column id="1">4.389335520918786</column>
                                </row>
                                <row id="8">
                                    <column id="0">8.605628792983353</column>
                                    <column id="1">4.36609926169</column>
                                </row>
                                <row id="9">
                                    <column id="0">30.078825180430957</column>
                                    <column id="1">4.335397867104184</column>
                                </row>
                                <row id="10">
                                    <column id="0">105.13301770262375</column>
                                    <column id="1">4.3197908121410995</column>
                                </row>
                                <row id="11">
                                    <column id="0">316.22776601683796</column>
                                    <column id="1">4.281603773584906</column>
                                </row>
                                <row id="12">
                                    <column id="0">860.5628792983352</column>
                                    <column id="1">4.235910582444627</column>
                                </row>
                                <row id="13">
                                    <column id="0">3324.597932270938</column>
                                    <column id="1">4.159885151763741</column>
                                </row>
                                <row id="14">
                                    <column id="0">8185.4673070690205</column>
                                    <column id="1">4.106685808039377</column>
                                </row>
                                <row id="15">
                                    <column id="0">21187.853261287677</column>
                                    <column id="1">4.023277276456112</column>
                                </row>
                                <row id="16">
                                    <column id="0">54844.16576121004</column>
                                    <column id="1">3.9625102543068094</column>
                                </row>
                                <row id="17">
                                    <column id="0">110529.51411260199</column>
                                    <column id="1">3.879204265791633</column>
                                </row>
                                <row id="18">
                                    <column id="0">1649.6480740980173</column>
                                    <column id="1">4.205455291222314</column>
                                </row>
                                <row id="19">
                                    <column id="0">17.343248017724637</column>
                                    <column id="1">4.34317063167</column>
                                </row>
                            </rows>
                        </data>
                    </data>
                </Dielectric_Real_Permittivity>
                <Dielectric_Loss_Permittivity>
                    <data>
                        <description>Loss component as a function of frequency</description>
                        <data>
                            <headers>
                                <column id="0">Frequency (Hz)</column>
                                <column id="1">Loss component</column>
                            </headers>
                            <rows>
                                <row id="0">
                                    <column id="0">0.0010264419333653064</column>
                                    <column id="1">0.1027055593375191</column>
                                </row>
                                <row id="1">
                                    <column id="0">0.0017137819757348004</column>
                                    <column id="1">0.0759512115789588</column>
                                </row>
                                <row id="2">
                                    <column id="0">0.004801323754465953</column>
                                    <column id="1">0.06478410975110917</column>
                                </row>
                                <row id="3">
                                    <column id="0">0.023723630735210277</column>
                                    <column id="1">0.05431479297492027</column>
                                </row>
                                <row id="4">
                                    <column id="0">0.09554978540061924</column>
                                    <column id="1">0.054387882701697476</column>
                                </row>
                                <row id="5">
                                    <column id="0">0.2818670709823486</column>
                                    <column id="1">0.04639354637624099</column>
                                </row>
                                <row id="6">
                                    <column id="0">1.3232086906922491</column>
                                    <column id="1">0.04030229309740192</column>
                                </row>
                                <row id="7">
                                    <column id="0">3.5199625041419025</column>
                                    <column id="1">0.0337691262976656</column>
                                </row>
                                <row id="8">
                                    <column id="0">22.560876764599236</column>
                                    <column id="1">0.03443662757890761</column>
                                </row>
                                <row id="9">
                                    <column id="0">60.19542656477069</column>
                                    <column id="1">0.03767402743522935</column>
                                </row>
                                <row id="10">
                                    <column id="0">152.6538991204939</column>
                                    <column id="1">0.0442517265441464</column>
                                </row>
                                <row id="11">
                                    <column id="0">387.43459291762963</column>
                                    <column id="1">0.055809323116568825</column>
                                </row>
                                <row id="12">
                                    <column id="0">1091.2893337886142</column>
                                    <column id="1">0.07693731174812324</column>
                                </row>
                                <row id="13">
                                    <column id="0">3587.038183101182</column>
                                    <column id="1">0.1023735984568587</column>
                                </row>
                                <row id="14">
                                    <column id="0">9578.32592546</column>
                                    <column id="1">0.12025351230652707</column>
                                </row>
                                <row id="15">
                                    <column id="0">33084.889288515114</column>
                                    <column id="1">0.1339520762395125</column>
                                </row>
                                <row id="16">
                                    <column id="0">71741.05762538458</column>
                                    <column id="1">0.13405218805763133</column>
                                </row>
                            </rows>
                        </data>
                    </data>
                </Dielectric_Loss_Permittivity>
            </AC_DielectricDispersion>
            <DielectricBreakdownStrength>
                <Condition>3-parameter-alpha</Condition>
                <WeibullParameter>
                    <value>84</value>
                </WeibullParameter>
            </DielectricBreakdownStrength>
            <DielectricBreakdownStrength>
                <Condition>3-parameter-beta</Condition>
                <WeibullParameter>
                    <value>1.4</value>
                </WeibullParameter>
            </DielectricBreakdownStrength>
            <DielectricBreakdownStrength>
                <Condition>3-parameter-t</Condition>
                <WeibullParameter>
                    <value>129</value>
                </WeibullParameter>
            </DielectricBreakdownStrength>
            <DielectricBreakdownStrength>
                <Condition>2-parameter-alpha</Condition>
                <WeibullParameter>
                    <value>228</value>
                </WeibullParameter>
            </DielectricBreakdownStrength>
            <DielectricBreakdownStrength>
                <Condition>2-parameter-beta</Condition>
                <WeibullParameter>
                    <value>3.7</value>
                </WeibullParameter>
            </DielectricBreakdownStrength>
        </Electrical>
    </PROPERTIES>
    <MICROSTRUCTURE>
        <LengthUnit>200 nm</LengthUnit>
        <ImageFile>
            <File>http://localhost/nmr/blob?id=595946cde74a1d5e0d182a8a</File>
            <MicroscopyType>TEM</MicroscopyType>
            <Type>grayscale</Type>
        </ImageFile>
    </MICROSTRUCTURE>
</PolymerNanocomposite>

File: materialsmine_xmls/L148_S5_Virtanen_2014.xml
<PolymerNanocomposite>
    <ID>L148_S5_Virtanen_2014</ID>
    <Control_ID>L148_S1_Virtanen_2014</Control_ID>
    <SchemaVersion>PNC_schema_041220</SchemaVersion>
    <DatasetID>5e970322c9db0157d0737e60</DatasetID>
    <SchemaID>5e96dbe7c49dc53363c20305</SchemaID>
    <DATA_SOURCE>
        <Citation>
            <CommonFields>
                <CitationType>research article</CitationType>
                <Publication>IEEE Transactions on Dielectrics and Electrical Insulation</Publication>
                <Title>Dielectric breakdown strength of epoxy bimodal-polymer-brush-grafted core functionalized silica nanocomposites</Title>
                <Author>Virtanen, Suvi</Author>
                <Author>Krentz, Timothy M.</Author>
                <Author>Nelson, J. Keith</Author>
                <Author>Schadler, Linda S.</Author>
                <Author>Bell, Michael</Author>
                <Author>Benicewicz, Brian</Author>
                <Author>Hillborg, Henrik</Author>
                <Author>Zhao, Su</Author>
                <Keyword>Silicon compounds</Keyword>
                <Keyword>Polymers</Keyword>
                <Keyword>Dielectrics</Keyword>
                <Keyword>Brushes</Keyword>
                <Keyword>Satellite broadcasting</Keyword>
                <Keyword>Dielectric breakdown</Keyword>
                <Keyword>Nanoparticles</Keyword>
                <Keyword>silicon compounds</Keyword>
                <Keyword>dielectric losses</Keyword>
                <Keyword>electric breakdown</Keyword>
                <Keyword>filled polymers</Keyword>
                <Keyword>nanocomposites</Keyword>
                <Keyword>nanoparticles</Keyword>
                <Keyword>particle reinforced composites</Keyword>
                <Keyword>permittivity</Keyword>
                <Keyword>SiO2</Keyword>
                <Keyword>dielectric breakdown strength</Keyword>
                <Keyword>epoxy bimodal-polymer-brush-grafted core functionalized silica nanocomposites</Keyword>
                <Keyword>dielectric nanocomposite design</Keyword>
                <Keyword>large interfacial area</Keyword>
                <Keyword>matrix polymer</Keyword>
                <Keyword>nanofillers</Keyword>
                <Keyword>trapping electrons</Keyword>
                <Keyword>bimodal population</Keyword>
                <Keyword>covalently anchored molecules</Keyword>
                <Keyword>electrically active short molecules</Keyword>
                <Keyword>oligothiophene</Keyword>
                <Keyword>ferrocene</Keyword>
                <Keyword>poly(glycidyl methacrylate) chains</Keyword>
                <Keyword>bimodal brush</Keyword>
                <Keyword>dielectric spectroscopy</Keyword>
                <Keyword>dielectric constant</Keyword>
                <Keyword>dielectric loss</Keyword>
                <Publisher>IEEE</Publisher>
                <PublicationYear>2014</PublicationYear>
                <DOI>10.1109/TDEI.2014.004415</DOI>
                <Volume>21</Volume>
                <URL>http://ieeexplore.ieee.org/document/6783048/?arnumber=6783048&amp;tag=1</URL>
                <Language>English</Language>
                <Location>University of Jyv&#228;skyl&#228;, Nanoscience Center, Department of Chemistry, PO Box 35, FI-40014, Finland</Location>
                <DateOfCitation>2016-03-03</DateOfCitation>
            </CommonFields>
            <CitationType>
                <Journal>
                    <ISSN>1070-9878</ISSN>
                    <Issue>2</Issue>
                </Journal>
            </CitationType>
        </Citation>
    </DATA_SOURCE>
    <MATERIALS>
        <Matrix>
            <MatrixComponent>
                <ChemicalName>diglycidyl ether of bisphenol A</ChemicalName>
                <StdChemicalName>DGEBA Epoxy Resin</StdChemicalName>
                <uSMILES>CC(C)(C1=CC=C(OCC2CO2)C=C1)C3=CC=C(OCC4CO4)C=C3</uSMILES>
                <Density>
                    <description>inserted from ChemProps, NanoMine</description>
                    <value>1.13</value>
                    <unit>g/cm3</unit>
                </Density>
            </MatrixComponent>
        </Matrix>
        <Filler>
            <FillerComponent>
                <ChemicalName>silica</ChemicalName>
                <StdChemicalName>Silicon dioxide</StdChemicalName>
                <Abbreviation>SiO2</Abbreviation>
                <Density>
                    <description>inserted from ChemProps, NanoMine</description>
                    <value>2.65</value>
                    <unit>g/cm3</unit>
                </Density>
                <SphericalParticleDiameter>
                    <value>12.5</value>
                    <unit>nm</unit>
                    <uncertainty>
                        <type>absolute</type>
                        <value>2.5</value>
                    </uncertainty>
                </SphericalParticleDiameter>
                <FillerComponentInComposite>
                    <mass>0.02</mass>
                    <volume>0.008627271339135746</volume>
                </FillerComponentInComposite>
                <ParticleSurfaceTreatment>
                    <ChemicalName>poly(glycidyl methacrylate)</ChemicalName>
                    <Abbreviation>PGMA</Abbreviation>
                </ParticleSurfaceTreatment>
                <ParticleSurfaceTreatment>
                    <ChemicalName>oligothiophene</ChemicalName>
                    <Abbreviation>thio</Abbreviation>
                </ParticleSurfaceTreatment>
            </FillerComponent>
            <FillerComposition>
                <Fraction>
                    <mass>
                        <value>0.02</value>
                        <source>reported</source>
                    </mass>
                    <volume>
                        <value>0.008627271339135746</value>
                        <source>computed by NanoMine</source>
                    </volume>
                </Fraction>
            </FillerComposition>
        </Filler>
    </MATERIALS>
    <PROCESSING>
        <SolutionProcessing>
            <ChooseParameter>
                <Mixing>
                    <Mixer>Hauschild high shear mixer (FlackTek)</Mixer>
                    <MixingMethod>high shear mixing</MixingMethod>
                </Mixing>
            </ChooseParameter>
            <ChooseParameter>
                <Drying-Evaporation>
                    <Description>in vacuum</Description>
                </Drying-Evaporation>
            </ChooseParameter>
            <ChooseParameter>
                <Additive>
                    <Additive>aliphatic amine based Huntsman Aradur 956-2 hardener</Additive>
                </Additive>
            </ChooseParameter>
            <ChooseParameter>
                <Mixing>
                    <MixingMethod>high shear mixing</MixingMethod>
                </Mixing>
            </ChooseParameter>
            <ChooseParameter>
                <Molding>
                    <MoldingMode>casting</MoldingMode>
                </Molding>
            </ChooseParameter>
        </SolutionProcessing>
    </PROCESSING>
    <PROPERTIES>
        <Electrical>
            <AC_DielectricDispersion>
                <DielectricDispersionDependence>
                    <FrequencyDependence>
                        <condition>
                            <temperature>
                                <description>unspecified, assumed to be room temperature</description>
                                <value>25</value>
                                <unit>Celsius</unit>
                            </temperature>
                        </condition>
                    </FrequencyDependence>
                </DielectricDispersionDependence>
                <Dielectric_Real_Permittivity>
                    <data>
                        <description>Real component of permittivity as a function of frequency</description>
                        <data>
                            <headers>
                                <column id="0">Frequency (Hz)</column>
                                <column id="1">Real component of permittivity</column>
                            </headers>
                            <rows>
                                <row id="0">
                                    <column id="0">0.0011620301363862609</column>
                                    <column id="1">4.671636587366694</column>
                                </row>
                                <row id="1">
                                    <column id="0">0.0019169407765334556</column>
                                    <column id="1">4.482752255947498</column>
                                </row>
                                <row id="2">
                                    <column id="0">0.0034952501326754757</column>
                                    <column id="1">4.32401558655</column>
                                </row>
                                <row id="3">
                                    <column id="0">0.006061898993497572</column>
                                    <column id="1">4.180393765381461</column>
                                </row>
                                <row id="4">
                                    <column id="0">0.014196258964747476</column>
                                    <column id="1">4.036648892534865</column>
                                </row>
                                <row id="5">
                                    <column id="0">0.04489251258218603</column>
                                    <column id="1">3.930516817063167</column>
                                </row>
                                <row id="6">
                                    <column id="0">0.14196258964747477</column>
                                    <column id="1">3.930045118949959</column>
                                </row>
                                <row id="7">
                                    <column id="0">0.4961947603002903</column>
                                    <column id="1">3.8767022149302712</column>
                                </row>
                                <row id="8">
                                    <column id="0">2.4620924014946257</column>
                                    <column id="1">3.853404429860542</column>
                                </row>
                                <row id="9">
                                    <column id="0">6.70018750351</column>
                                    <column id="1">3.830352748154225</column>
                                </row>
                                <row id="10">
                                    <column id="0">25.88472040318299</column>
                                    <column id="1">3.8297990155865467</column>
                                </row>
                                <row id="11">
                                    <column id="0">57.65932649858938</column>
                                    <column id="1">3.7992821985233802</column>
                                </row>
                                <row id="12">
                                    <column id="0">211.87853261287722</column>
                                    <column id="1">3.7383716160787537</column>
                                </row>
                                <row id="13">
                                    <column id="0">704.4109314173721</column>
                                    <column id="1">3.685049220672683</column>
                                </row>
                                <row id="14">
                                    <column id="0">2721.338768375303</column>
                                    <column id="1">3.6316652994257597</column>
                                </row>
                                <row id="15">
                                    <column id="0">6373.057341948974</column>
                                    <column id="1">3.5709392945036917</column>
                                </row>
                                <row id="16">
                                    <column id="0">12843.862635897403</column>
                                    <column id="1">3.510274815422478</column>
                                </row>
                                <row id="17">
                                    <column id="0">30078.82518043096</column>
                                    <column id="1">3.4344544708777693</column>
                                </row>
                                <row id="18">
                                    <column id="0">74056.84692262411</column>
                                    <column id="1">3.366160787530763</column>
                                </row>
                                <row id="19">
                                    <column id="0">116.20301363862586</column>
                                    <column id="1">3.7612592288761286</column>
                                </row>
                            </rows>
                        </data>
                    </data>
                </Dielectric_Real_Permittivity>
                <Dielectric_Loss_Permittivity>
                    <data>
                        <description>Loss component as a function of frequency</description>
                        <data>
                            <headers>
                                <column id="0">Frequency (Hz)</column>
                                <column id="1">Loss component</column>
                            </headers>
                            <rows>
                                <row id="0">
                                    <column id="0">0.0012277719060118145</column>
                                    <column id="1">0.898988165486882</column>
                                </row>
                                <row id="1">
                                    <column id="0">0.002158910330646911</column>
                                    <column id="1">0.676765872688598</column>
                                </row>
                                <row id="2">
                                    <column id="0">0.0038000046454298524</column>
                                    <column id="1">0.5568437921175956</column>
                                </row>
                                <row id="3">
                                    <column id="0">0.005725935698673456</column>
                                    <column id="1">0.43430731989154964</column>
                                </row>
                                <row id="4">
                                    <column id="0">0.010588963548997651</column>
                                    <column id="1">0.2938804579759495</column>
                                </row>
                                <row id="5">
                                    <column id="0">0.021702302257191972</column>
                                    <column id="1">0.19193021304427405</column>
                                </row>
                                <row id="6">
                                    <column id="0">0.04012603728986708</column>
                                    <column id="1">0.12758358843111925</column>
                                </row>
                                <row id="7">
                                    <column id="0">0.07815000084361325</column>
                                    <column id="1">0.08788446101948015</column>
                                </row>
                                <row id="8">
                                    <column id="0">0.21811748884076415</column>
                                    <column id="1">0.053471965637063974</column>
                                </row>
                                <row id="9">
                                    <column id="0">0.44774940746470515</column>
                                    <column id="1">0.040260161846630144</column>
                                </row>
                                <row id="10">
                                    <column id="0">1.4626786627633535</column>
                                    <column id="1">0.03087035683198215</column>
                                </row>
                                <row id="11">
                                    <column id="0">4.78962041956</column>
                                    <column id="1">0.02930035467983561</column>
                                </row>
                                <row id="12">
                                    <column id="0">22.55638253655483</column>
                                    <column id="1">0.03382972929909316</column>
                                </row>
                                <row id="13">
                                    <column id="0">70.3855146448</column>
                                    <column id="1">0.04343938530993361</column>
                                </row>
                                <row id="14">
                                    <column id="0">198.13684339431686</column>
                                    <column id="1">0.05677375899454615</column>
                                </row>
                                <row id="15">
                                    <column id="0">686.1674319993222</column>
                                    <column id="1">0.07968682356381718</column>
                                </row>
                                <row id="16">
                                    <column id="0">2141.134455202949</column>
                                    <column id="1">0.10232262287142044</column>
                                </row>
                                <row id="17">
                                    <column id="0">6017.7440661311275</column>
                                    <column id="1">0.11600024670005095</column>
                                </row>
                                <row id="18">
                                    <column id="0">19736.85998368633</column>
                                    <column id="1">0.12693075716803312</column>
                                </row>
                                <row id="19">
                                    <column id="0">61415.86754278301</column>
                                    <column id="1">0.12706991572288628</column>
                                </row>
                            </rows>
                        </data>
                    </data>
                </Dielectric_Loss_Permittivity>
            </AC_DielectricDispersion>
            <DielectricBreakdownStrength>
                <Condition>3-parameter-alpha</Condition>
                <WeibullParameter>
                    <value>134</value>
                </WeibullParameter>
            </DielectricBreakdownStrength>
            <DielectricBreakdownStrength>
                <Condition>3-parameter-beta</Condition>
                <WeibullParameter>
                    <value>1.9</value>
                </WeibullParameter>
            </DielectricBreakdownStrength>
            <DielectricBreakdownStrength>
                <Condition>3-parameter-t</Condition>
                <WeibullParameter>
                    <value>132</value>
                </WeibullParameter>
            </DielectricBreakdownStrength>
            <DielectricBreakdownStrength>
                <Condition>2-parameter-alpha</Condition>
                <WeibullParameter>
                    <value>277</value>
                </WeibullParameter>
            </DielectricBreakdownStrength>
            <DielectricBreakdownStrength>
                <Condition>2-parameter-beta</Condition>
                <WeibullParameter>
                    <value>4.3</value>
                </WeibullParameter>
            </DielectricBreakdownStrength>
        </Electrical>
    </PROPERTIES>
    <MICROSTRUCTURE>
        <LengthUnit>200 nm</LengthUnit>
        <ImageFile>
            <File>http://localhost/nmr/blob?id=59594801e74a1d5e0d182e88</File>
            <MicroscopyType>TEM</MicroscopyType>
            <Type>grayscale</Type>
        </ImageFile>
    </MICROSTRUCTURE>
</PolymerNanocomposite>
