Repository: nfinan/xmlfiles

File: L101_S10_Dang_2007.xml
<PolymerNanocomposite>
    <ID>L101_S10_Dang_2007</ID>
    <Control_ID>L101_S1_Dang_2007</Control_ID>
    <SchemaVersion>PNC_schema_041220</SchemaVersion>
    <DatasetID>5e96fe71c9db0157d0737e3e</DatasetID>
    <SchemaID>5e96dbe7c49dc53363c20305</SchemaID>
    <DATA_SOURCE>
        <Citation>
            <CommonFields>
                <CitationType>research article</CitationType>
                <Publication>Composites Science and Technology</Publication>
                <Title>Study on microstructure and dielectric property of the BaTiO3/epoxy resin composites</Title>
                <Author>Dang, Zhi-Min</Author>
                <Author>Yu, Yan-Fei</Author>
                <Author>Xu, Hai-Ping</Author>
                <Author>Bai, Jinbo</Author>
                <Keyword>Dielectric properties</Keyword>
                <Keyword>Microstructure</Keyword>
                <Keyword>Silane coupling agent</Keyword>
                <Keyword>BaTiO3</Keyword>
                <Publisher>Elsevier</Publisher>
                <PublicationYear>2008</PublicationYear>
                <DOI>10.1016/j.compscitech.2007.05.021</DOI>
                <Volume>68</Volume>
                <URL>https://www.sciencedirect.com/science/article/pii/S0266353807002199?via%3Dihub</URL>
                <Language>English</Language>
                <Location>Key Laboratory of Beijing City on Preparation and Processing of Novel Polymer Materials and Key Laboratory of the Ministry of Education on Nanomaterials, Beijing University of Chemical Technology, Beijing 100029, PR China</Location>
                <DateOfCitation>2015-07-24</DateOfCitation>
            </CommonFields>
            <CitationType>
                <Journal>
                    <ISSN>0266-3538</ISSN>
                    <Issue>1</Issue>
                </Journal>
            </CitationType>
        </Citation>
    </DATA_SOURCE>
    <MATERIALS>
        <Matrix>
            <MatrixComponent>
                <ChemicalName>bisphenol A epoxy resin</ChemicalName>
                <StdChemicalName>DGEBA Epoxy Resin</StdChemicalName>
                <uSMILES>CC(C)(C1=CC=C(OCC2CO2)C=C1)C3=CC=C(OCC4CO4)C=C3</uSMILES>
                <Abbreviation>EPR</Abbreviation>
                <ManufacturerOrSourceName>Dow chemical</ManufacturerOrSourceName>
                <TradeName>DER661</TradeName>
                <Density>
                    <description>inserted from ChemProps, NanoMine</description>
                    <value>1.13</value>
                    <unit>g/cm3</unit>
                </Density>
            </MatrixComponent>
            <MatrixProcessing>
                <ChooseParameter>
                    <Mixing>
                        <MixingMethod>dissolving</MixingMethod>
                        <ChemicalUsed>
                            <description>acetone</description>
                        </ChemicalUsed>
                    </Mixing>
                </ChooseParameter>
                <ChooseParameter>
                    <Additive>
                        <Description>MeTHPA was chosen as a hardener in 10/4 (EPR/MeTHPA) weight ratio</Description>
                        <Additive>MeTHPA</Additive>
                    </Additive>
                </ChooseParameter>
            </MatrixProcessing>
        </Matrix>
        <Filler>
            <FillerComponent>
                <ChemicalName>barium titanate</ChemicalName>
                <StdChemicalName>Barium titanate</StdChemicalName>
                <Abbreviation>BaTiO3</Abbreviation>
                <ManufacturerOrSourceName>Guoteng electronic ceramic company</ManufacturerOrSourceName>
                <Density>
                    <description>inserted from ChemProps, NanoMine</description>
                    <value>6.02</value>
                    <unit>g/cm3</unit>
                </Density>
                <SphericalParticleDiameter>
                    <value>0.7</value>
                    <unit>micrometers</unit>
                </SphericalParticleDiameter>
                <SurfaceArea>
                    <specific>
                        <description>value ranges from 9 - 1.3</description>
                        <value>9</value>
                        <unit>m^2/g</unit>
                    </specific>
                </SurfaceArea>
                <FillerComponentInComposite>
                    <mass>0.888779527559055</mass>
                    <volume>0.6</volume>
                </FillerComponentInComposite>
                <ParticleSurfaceTreatment>
                    <ChemicalName>silane coupling agent</ChemicalName>
                    <Abbreviation>KH550</Abbreviation>
                    <MolecularWeight>
                        <description>The amount of KH550 and BYK-9010 was 1.0 wt% in comparison with the BaTiO3 powders</description>
                    </MolecularWeight>
                </ParticleSurfaceTreatment>
                <ParticleSurfaceTreatment>
                    <ChemicalName>phosphated ester</ChemicalName>
                    <Abbreviation>BYK-9010</Abbreviation>
                    <MolecularWeight>
                        <description>The amount of KH550 and BYK-9010 was 1.0 wt% in comparison with the BaTiO3 powders</description>
                    </MolecularWeight>
                </ParticleSurfaceTreatment>
            </FillerComponent>
            <FillerComposition>
                <Fraction>
                    <mass>
                        <value>0.888779527559055</value>
                        <source>computed by NanoMine</source>
                    </mass>
                    <volume>
                        <value>0.6</value>
                        <source>reported</source>
                    </volume>
                </Fraction>
            </FillerComposition>
        </Filler>
    </MATERIALS>
    <PROCESSING>
        <SolutionProcessing>
            <ChooseParameter>
                <Other>Suspensions containing BaTiO3 powder, KH550 and solvent were prepared in a polytetrafluoroethylene (PTFE) bottle</Other>
            </ChooseParameter>
            <ChooseParameter>
                <Mixing>
                    <Description>Ultrasonic was applied to the suspensions.</Description>
                    <MixingMethod>ultra-sonication</MixingMethod>
                </Mixing>
            </ChooseParameter>
            <ChooseParameter>
                <Additive>
                    <Description>EPR and curing agent were added into the suspensions.</Description>
                    <Additive>EPR</Additive>
                </Additive>
            </ChooseParameter>
            <ChooseParameter>
                <Additive>
                    <Description>Catalyst 2,4-EMI was added into suspensions</Description>
                    <Additive>2-ethyl-4- methyl-imidazole</Additive>
                </Additive>
            </ChooseParameter>
            <ChooseParameter>
                <Mixing>
                    <MixingMethod>ball milling</MixingMethod>
                    <Time>
                        <value>24</value>
                        <unit>hours</unit>
                    </Time>
                </Mixing>
            </ChooseParameter>
            <ChooseParameter>
                <Heating>
                    <Temperature>
                        <value>75</value>
                        <unit>Celsius</unit>
                    </Temperature>
                    <Time>
                        <value>1</value>
                        <unit>hours</unit>
                    </Time>
                </Heating>
            </ChooseParameter>
            <ChooseParameter>
                <Drying-Evaporation>
                    <Description>To remove solvent residue</Description>
                    <Temperature>
                        <value>75</value>
                        <unit>Celsius</unit>
                    </Temperature>
                    <Time>
                        <value>30</value>
                        <unit>minutes</unit>
                    </Time>
                </Drying-Evaporation>
            </ChooseParameter>
            <ChooseParameter>
                <Molding>
                    <MoldingMode>hot-pressing</MoldingMode>
                    <MoldingInfo>
                        <Description>Samples were cured at temperature range between 150 and 160 degrees celsius</Description>
                        <Temperature>
                            <value>150</value>
                            <unit>Celsius</unit>
                        </Temperature>
                    </MoldingInfo>
                </Molding>
            </ChooseParameter>
        </SolutionProcessing>
    </PROCESSING>
    <CHARACTERIZATION>
        <Scanning_Electron_Microscopy>
            <EquipmentUsed>Hitachi S-4700</EquipmentUsed>
        </Scanning_Electron_Microscopy>
        <Differential_Scanning_Calorimetry>
            <Equipment>Dupont TA 2010</Equipment>
        </Differential_Scanning_Calorimetry>
        <Fourier_Transform_Infrared_Spectroscopy>
            <Equipment>Nexus 670</Equipment>
        </Fourier_Transform_Infrared_Spectroscopy>
    </CHARACTERIZATION>
    <PROPERTIES>
        <Electrical>
            <AC_DielectricDispersion>
                <DielectricDispersionDependence>
                    <FrequencyDependence>
                        <condition>
                            <temperature>
                                <value>25</value>
                                <unit>Celsius</unit>
                            </temperature>
                        </condition>
                    </FrequencyDependence>
                </DielectricDispersionDependence>
                <Dielectric_Real_Permittivity>
                    <description>Dielectric Permittivity of 60 vol% BaTiO3/EPR composite with KH550. Taken at room temperature</description>
                    <data>
                        <AxisLabel>
                            <xName>Frequency</xName>
                            <xUnit>Hz</xUnit>
                            <yName>Dielectric Permittivity</yName>
                        </AxisLabel>
                        <data>
                            <headers>
                                <column id="0">Frequency (Hz)</column>
                                <column id="1">Dielectric Permittivity</column>
                            </headers>
                            <rows>
                                <row id="0">
                                    <column id="0">1057.33755</column>
                                    <column id="1">33.23864</column>
                                </row>
                                <row id="1">
                                    <column id="0">1259.18952</column>
                                    <column id="1">32.47159</column>
                                </row>
                                <row id="2">
                                    <column id="0">1529.25281</column>
                                    <column id="1">32.47159</column>
                                </row>
                                <row id="3">
                                    <column id="0">1930.65713</column>
                                    <column id="1">32.04545</column>
                                </row>
                                <row id="4">
                                    <column id="0">2390.78294</column>
                                    <column id="1">32.13068</column>
                                </row>
                                <row id="5">
                                    <column id="0">3018.3251</column>
                                    <column id="1">31.70455</column>
                                </row>
                                <row id="6">
                                    <column id="0">3594.87188</column>
                                    <column id="1">31.36364</column>
                                </row>
                                <row id="7">
                                    <column id="0">4538.80211</column>
                                    <column id="1">31.27841</column>
                                </row>
                                <row id="8">
                                    <column id="0">5786.32078</column>
                                    <column id="1">31.02273</column>
                                </row>
                                <row id="9">
                                    <column id="0">7095.68158</column>
                                    <column id="1">30.85227</column>
                                </row>
                                <row id="10">
                                    <column id="0">8451.22203</column>
                                    <column id="1">30.59659</column>
                                </row>
                                <row id="11">
                                    <column id="0">10669.92485</column>
                                    <column id="1">30.34091</column>
                                </row>
                                <row id="12">
                                    <column id="0">13471.10463</column>
                                    <column id="1">30.08523</column>
                                </row>
                                <row id="13">
                                    <column id="0">16359.40187</column>
                                    <column id="1">29.82955</column>
                                </row>
                                <row id="14">
                                    <column id="0">20257.90011</column>
                                    <column id="1">29.82955</column>
                                </row>
                                <row id="15">
                                    <column id="0">25085.42305</column>
                                    <column id="1">29.82955</column>
                                </row>
                                <row id="16">
                                    <column id="0">31365.47438</column>
                                    <column id="1">29.65909</column>
                                </row>
                                <row id="17">
                                    <column id="0">39218.4371</column>
                                    <column id="1">29.57386</column>
                                </row>
                                <row id="18">
                                    <column id="0">47164.92003</column>
                                    <column id="1">29.14773</column>
                                </row>
                                <row id="19">
                                    <column id="0">61309.41475</column>
                                    <column id="1">28.97727</column>
                                </row>
                                <row id="20">
                                    <column id="0">74462.79437</column>
                                    <column id="1">29.23295</column>
                                </row>
                                <row id="21">
                                    <column id="0">94922.3809</column>
                                    <column id="1">28.63636</column>
                                </row>
                                <row id="22">
                                    <column id="0">109816.53931</column>
                                    <column id="1">28.72159</column>
                                </row>
                                <row id="23">
                                    <column id="0">142752.52962</column>
                                    <column id="1">28.63636</column>
                                </row>
                                <row id="24">
                                    <column id="0">180232.72665</column>
                                    <column id="1">28.46591</column>
                                </row>
                                <row id="25">
                                    <column id="0">221016.78913</column>
                                    <column id="1">28.29545</column>
                                </row>
                                <row id="26">
                                    <column id="0">268419.1217</column>
                                    <column id="1">28.29545</column>
                                </row>
                                <row id="27">
                                    <column id="0">335598.42034</column>
                                    <column id="1">27.86932</column>
                                </row>
                                <row id="28">
                                    <column id="0">427871.27507</column>
                                    <column id="1">27.95455</column>
                                </row>
                                <row id="29">
                                    <column id="0">519638.49582</column>
                                    <column id="1">27.95455</column>
                                </row>
                                <row id="30">
                                    <column id="0">656095.62192</column>
                                    <column id="1">27.95455</column>
                                </row>
                                <row id="31">
                                    <column id="0">804530.97513</column>
                                    <column id="1">27.61364</column>
                                </row>
                                <row id="32">
                                    <column id="0">977081.87046</column>
                                    <column id="1">27.61364</column>
                                </row>
                            </rows>
                        </data>
                    </data>
                </Dielectric_Real_Permittivity>
                <Dielectric_Loss_Tangent>
                    <description>Loss Tangent of 60 vol% BaTiO3/EPR composite with KH550. Taken at room temperature</description>
                    <data>
                        <AxisLabel>
                            <xName>Frequency</xName>
                            <xUnit>Hz</xUnit>
                            <yName>Loss Tangent</yName>
                        </AxisLabel>
                        <data>
                            <headers>
                                <column id="0">Frequency (Hz)</column>
                                <column id="1">Loss Tangent</column>
                            </headers>
                            <rows>
                                <row id="0">
                                    <column id="0">1039.57047</column>
                                    <column id="1">0.06515</column>
                                </row>
                                <row id="1">
                                    <column id="0">1299.46338</column>
                                    <column id="1">0.06572</column>
                                </row>
                                <row id="2">
                                    <column id="0">1562.50071</column>
                                    <column id="1">0.05246</column>
                                </row>
                                <row id="3">
                                    <column id="0">1897.09853</column>
                                    <column id="1">0.0553</column>
                                </row>
                                <row id="4">
                                    <column id="0">2465.21007</column>
                                    <column id="1">0.05152</column>
                                </row>
                                <row id="5">
                                    <column id="0">3081.51329</column>
                                    <column id="1">0.04773</column>
                                </row>
                                <row id="6">
                                    <column id="0">3741.39626</column>
                                    <column id="1">0.04489</column>
                                </row>
                                <row id="7">
                                    <column id="0">4586.87446</column>
                                    <column id="1">0.04375</column>
                                </row>
                                <row id="8">
                                    <column id="0">5845.93433</column>
                                    <column id="1">0.0428</column>
                                </row>
                                <row id="9">
                                    <column id="0">6894.18838</column>
                                    <column id="1">0.04015</column>
                                </row>
                                <row id="10">
                                    <column id="0">8534.53326</column>
                                    <column id="1">0.03731</column>
                                </row>
                                <row id="11">
                                    <column id="0">10877.19349</column>
                                    <column id="1">0.03769</column>
                                </row>
                                <row id="12">
                                    <column id="0">13596.49497</column>
                                    <column id="1">0.03485</column>
                                </row>
                                <row id="13">
                                    <column id="0">16831.53</column>
                                    <column id="1">0.03485</column>
                                </row>
                                <row id="14">
                                    <column id="0">19849.64797</column>
                                    <column id="1">0.03447</column>
                                </row>
                                <row id="15">
                                    <column id="0">26045.35835</column>
                                    <column id="1">0.03258</column>
                                </row>
                                <row id="16">
                                    <column id="0">31015.08914</column>
                                    <column id="1">0.03277</column>
                                </row>
                                <row id="17">
                                    <column id="0">39528.47979</column>
                                    <column id="1">0.03068</column>
                                </row>
                                <row id="18">
                                    <column id="0">48461.09895</column>
                                    <column id="1">0.03201</column>
                                </row>
                                <row id="19">
                                    <column id="0">58838.68003</column>
                                    <column id="1">0.03182</column>
                                </row>
                                <row id="20">
                                    <column id="0">76458.70998</column>
                                    <column id="1">0.0303</column>
                                </row>
                                <row id="21">
                                    <column id="0">90168.77712</column>
                                    <column id="1">0.0303</column>
                                </row>
                                <row id="22">
                                    <column id="0">117171.02382</column>
                                    <column id="1">0.03087</column>
                                </row>
                                <row id="23">
                                    <column id="0">145049.70635</column>
                                    <column id="1">0.0303</column>
                                </row>
                                <row id="24">
                                    <column id="0">181312.17442</column>
                                    <column id="1">0.0303</column>
                                </row>
                                <row id="25">
                                    <column id="0">218013.37898</column>
                                    <column id="1">0.03106</column>
                                </row>
                                <row id="26">
                                    <column id="0">269885.63871</column>
                                    <column id="1">0.03068</column>
                                </row>
                                <row id="27">
                                    <column id="0">347320.43564</column>
                                    <column id="1">0.03049</column>
                                </row>
                                <row id="28">
                                    <column id="0">417625.02713</column>
                                    <column id="1">0.03049</column>
                                </row>
                                <row id="29">
                                    <column id="0">527120.74987</column>
                                    <column id="1">0.03144</column>
                                </row>
                                <row id="30">
                                    <column id="0">627700.98332</column>
                                    <column id="1">0.03182</column>
                                </row>
                                <row id="31">
                                    <column id="0">792275.82528</column>
                                    <column id="1">0.0322</column>
                                </row>
                                <row id="32">
                                    <column id="0">961935.75439</column>
                                    <column id="1">0.03314</column>
                                </row>
                            </rows>
                        </data>
                    </data>
                </Dielectric_Loss_Tangent>
            </AC_DielectricDispersion>
        </Electrical>
        <Thermal>
            <GlassTransitionTemperature>
                <value>57.4</value>
                <unit>Celsius</unit>
            </GlassTransitionTemperature>
        </Thermal>
    </PROPERTIES>
    <MICROSTRUCTURE>
        <LengthUnit>micrometers</LengthUnit>
        <ImageFile>
            <File>http://localhost/nmr/blob?id=5b201d8fe74a1d61fc440235</File>
            <Description>Microstructure of fractured surface of 0.7 micrometers loading nanocomposite with 1% KH550</Description>
            <MicroscopyType>SEM</MicroscopyType>
        </ImageFile>
        <ImageFile>
            <File>http://localhost/nmr/blob?id=5b201dace74a1d61fc440237</File>
            <Description>Microstructure of fractured surface of the composite loading 0.7 micrometers BaTiO3 at 60 vol%</Description>
            <MicroscopyType>SEM</MicroscopyType>
        </ImageFile>
    </MICROSTRUCTURE>
</PolymerNanocomposite>

File: L101_S4_Dang_2007.xml
<PolymerNanocomposite>
    <ID>L101_S4_Dang_2007</ID>
    <Control_ID>L101_S1_Dang_2007</Control_ID>
    <SchemaVersion>PNC_schema_041220</SchemaVersion>
    <DatasetID>5e96fe71c9db0157d0737e3e</DatasetID>
    <SchemaID>5e96dbe7c49dc53363c20305</SchemaID>
    <DATA_SOURCE>
        <Citation>
            <CommonFields>
                <CitationType>research article</CitationType>
                <Publication>Composites Science and Technology</Publication>
                <Title>Study on microstructure and dielectric property of the BaTiO3/epoxy resin composites</Title>
                <Author>Dang, Zhi-Min</Author>
                <Author>Yu, Yan-Fei</Author>
                <Author>Xu, Hai-Ping</Author>
                <Author>Bai, Jinbo</Author>
                <Keyword>Dielectric properties</Keyword>
                <Keyword>Microstructure</Keyword>
                <Keyword>Silane coupling agent</Keyword>
                <Keyword>BaTiO3</Keyword>
                <Publisher>Elsevier</Publisher>
                <PublicationYear>2008</PublicationYear>
                <DOI>10.1016/j.compscitech.2007.05.021</DOI>
                <Volume>68</Volume>
                <URL>https://www.sciencedirect.com/science/article/pii/S0266353807002199?via%3Dihub</URL>
                <Language>English</Language>
                <Location>Key Laboratory of Beijing City on Preparation and Processing of Novel Polymer Materials and Key Laboratory of the Ministry of Education on Nanomaterials, Beijing University of Chemical Technology, Beijing 100029, PR China</Location>
                <DateOfCitation>2015-07-24</DateOfCitation>
            </CommonFields>
            <CitationType>
                <Journal>
                    <ISSN>0266-3538</ISSN>
                    <Issue>1</Issue>
                </Journal>
            </CitationType>
        </Citation>
    </DATA_SOURCE>
    <MATERIALS>
        <Matrix>
            <MatrixComponent>
                <ChemicalName>bisphenol A epoxy resin</ChemicalName>
                <StdChemicalName>DGEBA Epoxy Resin</StdChemicalName>
                <uSMILES>CC(C)(C1=CC=C(OCC2CO2)C=C1)C3=CC=C(OCC4CO4)C=C3</uSMILES>
                <Abbreviation>EPR</Abbreviation>
                <ManufacturerOrSourceName>Dow chemical</ManufacturerOrSourceName>
                <TradeName>DER661</TradeName>
                <Density>
                    <description>inserted from ChemProps, NanoMine</description>
                    <value>1.13</value>
                    <unit>g/cm3</unit>
                </Density>
            </MatrixComponent>
            <MatrixProcessing>
                <ChooseParameter>
                    <Mixing>
                        <MixingMethod>dissolving</MixingMethod>
                        <ChemicalUsed>
                            <description>acetone</description>
                        </ChemicalUsed>
                    </Mixing>
                </ChooseParameter>
                <ChooseParameter>
                    <Additive>
                        <Description>MeTHPA was chosen as a hardener in 10/4 (EPR/MeTHPA) weight ratio</Description>
                        <Additive>MeTHPA</Additive>
                    </Additive>
                </ChooseParameter>
            </MatrixProcessing>
        </Matrix>
        <Filler>
            <FillerComponent>
                <ChemicalName>barium titanate</ChemicalName>
                <StdChemicalName>Barium titanate</StdChemicalName>
                <Abbreviation>BaTiO3</Abbreviation>
                <ManufacturerOrSourceName>Guoteng electronic ceramic company</ManufacturerOrSourceName>
                <Density>
                    <description>inserted from ChemProps, NanoMine</description>
                    <value>6.02</value>
                    <unit>g/cm3</unit>
                </Density>
                <SphericalParticleDiameter>
                    <value>0.1</value>
                    <unit>micrometers</unit>
                </SphericalParticleDiameter>
                <SurfaceArea>
                    <specific>
                        <description>value ranges from 9 - 1.3</description>
                        <value>9</value>
                        <unit>m^2/g</unit>
                    </specific>
                </SurfaceArea>
                <FillerComponentInComposite>
                    <mass>0.888779527559055</mass>
                    <volume>0.6</volume>
                </FillerComponentInComposite>
                <ParticleSurfaceTreatment>
                    <ChemicalName>silane coupling agent</ChemicalName>
                    <Abbreviation>KH550</Abbreviation>
                    <MolecularWeight>
                        <description>The amount of KH550 and BYK-9010 was 1.0 wt% in comparison with the BaTiO3 powders</description>
                    </MolecularWeight>
                </ParticleSurfaceTreatment>
                <ParticleSurfaceTreatment>
                    <ChemicalName>phosphated ester</ChemicalName>
                    <Abbreviation>BYK-9010</Abbreviation>
                    <MolecularWeight>
                        <description>The amount of KH550 and BYK-9010 was 1.0 wt% in comparison with the BaTiO3 powders</description>
                    </MolecularWeight>
                </ParticleSurfaceTreatment>
            </FillerComponent>
            <FillerComposition>
                <Fraction>
                    <mass>
                        <value>0.888779527559055</value>
                        <source>computed by NanoMine</source>
                    </mass>
                    <volume>
                        <value>0.6</value>
                        <source>reported</source>
                    </volume>
                </Fraction>
            </FillerComposition>
        </Filler>
    </MATERIALS>
    <PROCESSING>
        <SolutionProcessing>
            <ChooseParameter>
                <Other>Suspensions containing BaTiO3 powder, KH550 and solvent were prepared in a polytetrafluoroethylene (PTFE) bottle</Other>
            </ChooseParameter>
            <ChooseParameter>
                <Mixing>
                    <Description>Ultrasonic was applied to the suspensions.</Description>
                    <MixingMethod>ultra-sonication</MixingMethod>
                </Mixing>
            </ChooseParameter>
            <ChooseParameter>
                <Additive>
                    <Description>EPR and curing agent were added into the suspensions.</Description>
                    <Additive>EPR</Additive>
                </Additive>
            </ChooseParameter>
            <ChooseParameter>
                <Additive>
                    <Description>Catalyst 2,4-EMI was added into suspensions</Description>
                    <Additive>2-ethyl-4- methyl-imidazole</Additive>
                </Additive>
            </ChooseParameter>
            <ChooseParameter>
                <Mixing>
                    <MixingMethod>ball milling</MixingMethod>
                    <Time>
                        <value>24</value>
                        <unit>hours</unit>
                    </Time>
                </Mixing>
            </ChooseParameter>
            <ChooseParameter>
                <Heating>
                    <Temperature>
                        <value>75</value>
                        <unit>Celsius</unit>
                    </Temperature>
                    <Time>
                        <value>1</value>
                        <unit>hours</unit>
                    </Time>
                </Heating>
            </ChooseParameter>
            <ChooseParameter>
                <Drying-Evaporation>
                    <Description>To remove solvent residue</Description>
                    <Temperature>
                        <value>75</value>
                        <unit>Celsius</unit>
                    </Temperature>
                    <Time>
                        <value>30</value>
                        <unit>minutes</unit>
                    </Time>
                </Drying-Evaporation>
            </ChooseParameter>
            <ChooseParameter>
                <Molding>
                    <MoldingMode>hot-pressing</MoldingMode>
                    <MoldingInfo>
                        <Description>Samples were cured at temperature range between 150 and 160 degrees celsius</Description>
                        <Temperature>
                            <value>150</value>
                            <unit>Celsius</unit>
                        </Temperature>
                    </MoldingInfo>
                </Molding>
            </ChooseParameter>
        </SolutionProcessing>
    </PROCESSING>
    <CHARACTERIZATION>
        <Scanning_Electron_Microscopy>
            <EquipmentUsed>Hitachi S-4700</EquipmentUsed>
        </Scanning_Electron_Microscopy>
        <Differential_Scanning_Calorimetry>
            <Equipment>Dupont TA 2010</Equipment>
        </Differential_Scanning_Calorimetry>
        <Fourier_Transform_Infrared_Spectroscopy>
            <Equipment>Nexus 670</Equipment>
        </Fourier_Transform_Infrared_Spectroscopy>
    </CHARACTERIZATION>
    <PROPERTIES>
        <Electrical>
            <AC_DielectricDispersion>
                <DielectricDispersionDependence>
                    <FrequencyDependence>
                        <condition>
                            <temperature>
                                <value>25</value>
                                <unit>Celsius</unit>
                            </temperature>
                        </condition>
                    </FrequencyDependence>
                </DielectricDispersionDependence>
                <Dielectric_Real_Permittivity>
                    <description>Dielectric Permittivity of 60 vol% BaTiO3/EPR composite with KH550, Taken at room temperature</description>
                    <data>
                        <AxisLabel>
                            <xName>Frequency</xName>
                            <xUnit>Hz</xUnit>
                            <yName>Dielectric Permittivity</yName>
                        </AxisLabel>
                        <data>
                            <headers>
                                <column id="0">Frequency (Hz)</column>
                                <column id="1">Dielectric permittivity</column>
                            </headers>
                            <rows>
                                <row id="0">
                                    <column id="0">1039.00875</column>
                                    <column id="1">28.92514</column>
                                </row>
                                <row id="1">
                                    <column id="0">1354.79147</column>
                                    <column id="1">29.00192</column>
                                </row>
                                <row id="2">
                                    <column id="0">1731.48543</column>
                                    <column id="1">28.67562</column>
                                </row>
                                <row id="3">
                                    <column id="0">2279.33658</column>
                                    <column id="1">28.4453</column>
                                </row>
                                <row id="4">
                                    <column id="0">2857.37627</column>
                                    <column id="1">28.46449</column>
                                </row>
                                <row id="5">
                                    <column id="0">3762.31663</column>
                                    <column id="1">28.46449</column>
                                </row>
                                <row id="6">
                                    <column id="0">4808.50334</column>
                                    <column id="1">28.15739</column>
                                </row>
                                <row id="7">
                                    <column id="0">6269.34565</column>
                                    <column id="1">28.1382</column>
                                </row>
                                <row id="8">
                                    <column id="0">8014.32395</column>
                                    <column id="1">28.04223</column>
                                </row>
                                <row id="9">
                                    <column id="0">10551.88939</column>
                                    <column id="1">27.98464</column>
                                </row>
                                <row id="10">
                                    <column id="0">13488.08631</column>
                                    <column id="1">27.83109</column>
                                </row>
                                <row id="11">
                                    <column id="0">17584.82524</column>
                                    <column id="1">27.75432</column>
                                </row>
                                <row id="12">
                                    <column id="0">22926.29982</column>
                                    <column id="1">27.69674</column>
                                </row>
                                <row id="13">
                                    <column id="0">29889.14536</column>
                                    <column id="1">27.60077</column>
                                </row>
                                <row id="14">
                                    <column id="0">38211.22311</column>
                                    <column id="1">27.58157</column>
                                </row>
                                <row id="15">
                                    <column id="0">48844.90131</column>
                                    <column id="1">27.44722</column>
                                </row>
                                <row id="16">
                                    <column id="0">64309.3888</column>
                                    <column id="1">27.37044</column>
                                </row>
                                <row id="17">
                                    <column id="0">83025.4157</column>
                                    <column id="1">27.33205</column>
                                </row>
                                <row id="18">
                                    <column id="0">106140.29982</column>
                                    <column id="1">27.29367</column>
                                </row>
                                <row id="19">
                                    <column id="0">141124.65102</column>
                                    <column id="1">27.21689</column>
                                </row>
                                <row id="20">
                                    <column id="0">178650.69374</column>
                                    <column id="1">27.1785</column>
                                </row>
                                <row id="21">
                                    <column id="0">228375.43407</column>
                                    <column id="1">27.08253</column>
                                </row>
                                <row id="22">
                                    <column id="0">294828.64794</column>
                                    <column id="1">27.00576</column>
                                </row>
                                <row id="23">
                                    <column id="0">380625.75078</column>
                                    <column id="1">26.94818</column>
                                </row>
                                <row id="24">
                                    <column id="0">486558.04142</column>
                                    <column id="1">26.83301</column>
                                </row>
                                <row id="25">
                                    <column id="0">640616.30929</column>
                                    <column id="1">26.77543</column>
                                </row>
                                <row id="26">
                                    <column id="0">827071.12443</column>
                                    <column id="1">26.75624</column>
                                </row>
                            </rows>
                        </data>
                    </data>
                </Dielectric_Real_Permittivity>
                <Dielectric_Loss_Tangent>
                    <description>Loss Tangent of 60 vol% BaTiO3/EPR composite with KH550. Taken at room temperature</description>
                    <data>
                        <AxisLabel>
                            <xName>Frequency</xName>
                            <xUnit>Hz</xUnit>
                            <yName>Loss Tangent</yName>
                        </AxisLabel>
                        <data>
                            <headers>
                                <column id="0">Frequency (Hz)</column>
                                <column id="1">Loss Tangent</column>
                            </headers>
                            <rows>
                                <row id="0">
                                    <column id="0">1009.90286</column>
                                    <column id="1">0.02288</column>
                                </row>
                                <row id="1">
                                    <column id="0">1330.78659</column>
                                    <column id="1">0.02288</column>
                                </row>
                                <row id="2">
                                    <column id="0">1669.31859</column>
                                    <column id="1">0.02402</column>
                                </row>
                                <row id="3">
                                    <column id="0">2221.5068</column>
                                    <column id="1">0.02325</column>
                                </row>
                                <row id="4">
                                    <column id="0">2814.2201</column>
                                    <column id="1">0.02151</column>
                                </row>
                                <row id="5">
                                    <column id="0">3636.03182</column>
                                    <column id="1">0.02131</column>
                                </row>
                                <row id="6">
                                    <column id="0">4791.33449</column>
                                    <column id="1">0.02246</column>
                                </row>
                                <row id="7">
                                    <column id="0">6190.50538</column>
                                    <column id="1">0.02053</column>
                                </row>
                                <row id="8">
                                    <column id="0">7765.2764</column>
                                    <column id="1">0.01994</column>
                                </row>
                                <row id="9">
                                    <column id="0">9934.52102</column>
                                    <column id="1">0.01936</column>
                                </row>
                                <row id="10">
                                    <column id="0">13091.0882</column>
                                    <column id="1">0.01935</column>
                                </row>
                                <row id="11">
                                    <column id="0">17421.44465</column>
                                    <column id="1">0.01761</column>
                                </row>
                                <row id="12">
                                    <column id="0">22508.87453</column>
                                    <column id="1">0.01972</column>
                                </row>
                                <row id="13">
                                    <column id="0">29081.94141</column>
                                    <column id="1">0.01894</column>
                                </row>
                                <row id="14">
                                    <column id="0">37206.03664</column>
                                    <column id="1">0.01971</column>
                                </row>
                                <row id="15">
                                    <column id="0">46213.0489</column>
                                    <column id="1">0.01855</column>
                                </row>
                                <row id="16">
                                    <column id="0">60896.65501</column>
                                    <column id="1">0.01854</column>
                                </row>
                                <row id="17">
                                    <column id="0">81040.45198</column>
                                    <column id="1">0.01853</column>
                                </row>
                                <row id="18">
                                    <column id="0">105742.86424</column>
                                    <column id="1">0.01968</column>
                                </row>
                                <row id="19">
                                    <column id="0">135282.33298</column>
                                    <column id="1">0.0189</column>
                                </row>
                                <row id="20">
                                    <column id="0">176518.52897</column>
                                    <column id="1">0.02024</column>
                                </row>
                                <row id="21">
                                    <column id="0">228065.66852</column>
                                    <column id="1">0.02004</column>
                                </row>
                                <row id="22">
                                    <column id="0">294665.66178</column>
                                    <column id="1">0.02003</column>
                                </row>
                                <row id="23">
                                    <column id="0">388291.91272</column>
                                    <column id="1">0.0208</column>
                                </row>
                                <row id="24">
                                    <column id="0">482291.44434</column>
                                    <column id="1">0.0206</column>
                                </row>
                                <row id="25">
                                    <column id="0">654601.77028</column>
                                    <column id="1">0.02136</column>
                                </row>
                                <row id="26">
                                    <column id="0">805098.07353</column>
                                    <column id="1">0.02154</column>
                                </row>
                            </rows>
                        </data>
                    </data>
                </Dielectric_Loss_Tangent>
            </AC_DielectricDispersion>
        </Electrical>
    </PROPERTIES>
    <MICROSTRUCTURE>
        <LengthUnit>micrometers</LengthUnit>
        <ImageFile>
            <File>http://localhost/nmr/blob?id=5b200d77e74a1d61fc43e6c4</File>
            <Description>Microstructure of fractured surface of 0.1 micrometers loading nanocomposite with 1% KH550</Description>
            <MicroscopyType>SEM</MicroscopyType>
        </ImageFile>
        <ImageFile>
            <File>http://localhost/nmr/blob?id=5b200dabe74a1d61fc43e6d5</File>
            <Description>Microstructure of fractured surface of the composite loading 0.1 micrometers BaTiO3 at 60 vol%</Description>
            <MicroscopyType>SEM</MicroscopyType>
        </ImageFile>
    </MICROSTRUCTURE>
</PolymerNanocomposite>
