Repository: nfinan/xmlfiles

File: L101_S7_Dang_2007.xml
<PolymerNanocomposite>
    <ID>L101_S7_Dang_2007</ID>
    <Control_ID>L101_S1_Dang_2007</Control_ID>
    <SchemaVersion>PNC_schema_041220</SchemaVersion>
    <DatasetID>5e96fe71c9db0157d0737e3e</DatasetID>
    <SchemaID>5e96dbe7c49dc53363c20305</SchemaID>
    <DATA_SOURCE>
        <Citation>
            <CommonFields>
                <CitationType>research article</CitationType>
                <Publication>Composites Science and Technology</Publication>
                <Title>Study on microstructure and dielectric property of the BaTiO3/epoxy resin composites</Title>
                <Author>Dang, Zhi-Min</Author>
                <Author>Yu, Yan-Fei</Author>
                <Author>Xu, Hai-Ping</Author>
                <Author>Bai, Jinbo</Author>
                <Keyword>Dielectric properties</Keyword>
                <Keyword>Microstructure</Keyword>
                <Keyword>Silane coupling agent</Keyword>
                <Keyword>BaTiO3</Keyword>
                <Publisher>Elsevier</Publisher>
                <PublicationYear>2008</PublicationYear>
                <DOI>10.1016/j.compscitech.2007.05.021</DOI>
                <Volume>68</Volume>
                <URL>https://www.sciencedirect.com/science/article/pii/S0266353807002199?via%3Dihub</URL>
                <Language>English</Language>
                <Location>Key Laboratory of Beijing City on Preparation and Processing of Novel Polymer Materials and Key Laboratory of the Ministry of Education on Nanomaterials, Beijing University of Chemical Technology, Beijing 100029, PR China</Location>
                <DateOfCitation>2015-07-24</DateOfCitation>
            </CommonFields>
            <CitationType>
                <Journal>
                    <ISSN>0266-3538</ISSN>
                    <Issue>1</Issue>
                </Journal>
            </CitationType>
        </Citation>
    </DATA_SOURCE>
    <MATERIALS>
        <Matrix>
            <MatrixComponent>
                <ChemicalName>bisphenol A epoxy resin</ChemicalName>
                <StdChemicalName>DGEBA Epoxy Resin</StdChemicalName>
                <uSMILES>CC(C)(C1=CC=C(OCC2CO2)C=C1)C3=CC=C(OCC4CO4)C=C3</uSMILES>
                <Abbreviation>EPR</Abbreviation>
                <ManufacturerOrSourceName>Dow chemical</ManufacturerOrSourceName>
                <TradeName>DER661</TradeName>
                <Density>
                    <description>inserted from ChemProps, NanoMine</description>
                    <value>1.13</value>
                    <unit>g/cm3</unit>
                </Density>
            </MatrixComponent>
            <MatrixProcessing>
                <ChooseParameter>
                    <Mixing>
                        <MixingMethod>dissolving</MixingMethod>
                        <ChemicalUsed>
                            <description>acetone</description>
                        </ChemicalUsed>
                    </Mixing>
                </ChooseParameter>
                <ChooseParameter>
                    <Additive>
                        <Description>MeTHPA was chosen as a hardener in 10/4 (EPR/MeTHPA) weight ratio</Description>
                        <Additive>MeTHPA</Additive>
                    </Additive>
                </ChooseParameter>
            </MatrixProcessing>
        </Matrix>
        <Filler>
            <FillerComponent>
                <ChemicalName>barium titanate</ChemicalName>
                <StdChemicalName>Barium titanate</StdChemicalName>
                <Abbreviation>BaTiO3</Abbreviation>
                <ManufacturerOrSourceName>Guoteng electronic ceramic company</ManufacturerOrSourceName>
                <Density>
                    <description>inserted from ChemProps, NanoMine</description>
                    <value>6.02</value>
                    <unit>g/cm3</unit>
                </Density>
                <SphericalParticleDiameter>
                    <value>0.1</value>
                    <unit>micrometers</unit>
                </SphericalParticleDiameter>
                <SurfaceArea>
                    <specific>
                        <description>value ranges from 9 - 1.3</description>
                        <value>9</value>
                        <unit>m^2/g</unit>
                    </specific>
                </SurfaceArea>
                <FillerComponentInComposite>
                    <mass>0.9411151641479938</mass>
                    <volume>0.75</volume>
                </FillerComponentInComposite>
                <ParticleSurfaceTreatment>
                    <ChemicalName>silane coupling agent</ChemicalName>
                    <Abbreviation>KH550</Abbreviation>
                    <MolecularWeight>
                        <description>The amount of KH550 and BYK-9010 was 1.0 wt% in comparison with the BaTiO3 powders</description>
                    </MolecularWeight>
                </ParticleSurfaceTreatment>
                <ParticleSurfaceTreatment>
                    <ChemicalName>phosphated ester</ChemicalName>
                    <Abbreviation>BYK-9010</Abbreviation>
                    <MolecularWeight>
                        <description>The amount of KH550 and BYK-9010 was 1.0 wt% in comparison with the BaTiO3 powders</description>
                    </MolecularWeight>
                </ParticleSurfaceTreatment>
            </FillerComponent>
            <FillerComposition>
                <Fraction>
                    <mass>
                        <value>0.9411151641479938</value>
                        <source>computed by NanoMine</source>
                    </mass>
                    <volume>
                        <value>0.75</value>
                        <source>reported</source>
                    </volume>
                </Fraction>
            </FillerComposition>
        </Filler>
    </MATERIALS>
    <PROCESSING>
        <SolutionProcessing>
            <ChooseParameter>
                <Other>Suspensions containing BaTiO3 powder, KH550 and solvent were prepared in a polytetrafluoroethylene (PTFE) bottle</Other>
            </ChooseParameter>
            <ChooseParameter>
                <Mixing>
                    <Description>Ultrasonic was applied to the suspensions.</Description>
                    <MixingMethod>ultra-sonication</MixingMethod>
                </Mixing>
            </ChooseParameter>
            <ChooseParameter>
                <Additive>
                    <Description>EPR and curing agent were added into the suspensions.</Description>
                    <Additive>EPR</Additive>
                </Additive>
            </ChooseParameter>
            <ChooseParameter>
                <Additive>
                    <Description>Catalyst 2,4-EMI was added into suspensions</Description>
                    <Additive>2-ethyl-4- methyl-imidazole</Additive>
                </Additive>
            </ChooseParameter>
            <ChooseParameter>
                <Mixing>
                    <MixingMethod>ball milling</MixingMethod>
                    <Time>
                        <value>24</value>
                        <unit>hours</unit>
                    </Time>
                </Mixing>
            </ChooseParameter>
            <ChooseParameter>
                <Heating>
                    <Temperature>
                        <value>75</value>
                        <unit>Celsius</unit>
                    </Temperature>
                    <Time>
                        <value>1</value>
                        <unit>hours</unit>
                    </Time>
                </Heating>
            </ChooseParameter>
            <ChooseParameter>
                <Drying-Evaporation>
                    <Description>To remove solvent residue</Description>
                    <Temperature>
                        <value>75</value>
                        <unit>Celsius</unit>
                    </Temperature>
                    <Time>
                        <value>30</value>
                        <unit>minutes</unit>
                    </Time>
                </Drying-Evaporation>
            </ChooseParameter>
            <ChooseParameter>
                <Molding>
                    <MoldingMode>hot-pressing</MoldingMode>
                    <MoldingInfo>
                        <Description>Samples were cured at temperature range between 150 and 160 degrees celsius</Description>
                        <Temperature>
                            <value>150</value>
                            <unit>Celsius</unit>
                        </Temperature>
                    </MoldingInfo>
                </Molding>
            </ChooseParameter>
        </SolutionProcessing>
    </PROCESSING>
    <CHARACTERIZATION>
        <Scanning_Electron_Microscopy>
            <EquipmentUsed>Hitachi S-4700</EquipmentUsed>
        </Scanning_Electron_Microscopy>
        <Differential_Scanning_Calorimetry>
            <Equipment>Dupont TA 2010</Equipment>
        </Differential_Scanning_Calorimetry>
        <Fourier_Transform_Infrared_Spectroscopy>
            <Equipment>Nexus 670</Equipment>
        </Fourier_Transform_Infrared_Spectroscopy>
    </CHARACTERIZATION>
    <PROPERTIES>
        <Electrical>
            <AC_DielectricDispersion>
                <Dielectric_Real_Permittivity>
                    <description>Dielectric Permittivity at 10^3 Hz. Taken at room temperature</description>
                    <value>89.54803338</value>
                </Dielectric_Real_Permittivity>
                <Dielectric_Loss_Tangent>
                    <description>Loss Tangent at 10^3 Hz. Taken at room temperature</description>
                    <value>0.404991087</value>
                </Dielectric_Loss_Tangent>
            </AC_DielectricDispersion>
            <AC_DielectricDispersion>
                <Dielectric_Real_Permittivity>
                    <description>Dielectric Permittivity at 10^6 Hz. Taken at room temperature</description>
                    <value>51.50141643</value>
                </Dielectric_Real_Permittivity>
                <Dielectric_Loss_Tangent>
                    <description>Loss Tangent at 10^6 Hz. Taken at room temperature</description>
                    <value>0.04590909091</value>
                </Dielectric_Loss_Tangent>
            </AC_DielectricDispersion>
        </Electrical>
    </PROPERTIES>
    <MICROSTRUCTURE>
        <LengthUnit>micrometers</LengthUnit>
        <ImageFile>
            <File>http://localhost/nmr/blob?id=5b2018e1e74a1d61fc43f8e6</File>
            <Description>Microstructure of fractured surface of the composite loading 0.1 micrometers BaTiO3 at 75 vol%</Description>
            <MicroscopyType>SEM</MicroscopyType>
        </ImageFile>
    </MICROSTRUCTURE>
</PolymerNanocomposite>

File: L101_S7_Dang_2008.xml
<PolymerNanocomposite>
    <ID>L101_S7_Dang_2008</ID>
    <DATA_SOURCE>
        <Citation>
            <CommonFields>
                <CitationType>research article</CitationType>
                <Publication>Composities Science and Technology</Publication>
                <Title>Study on microstructure and dielectric property of the BaTiO3/epoxy resin composites</Title>
                <Author>Dang, Zhi-Min</Author>
                <Author>Yu, Yan-Fei</Author>
                <Author>Xu, Hai-Ping</Author>
                <Author>Bai, Jinbo</Author>
                <Keyword>Dielectric properties</Keyword>
                <Keyword>Microstructure</Keyword>
                <Keyword>BaTiO3</Keyword>
                <Keyword>Silane coupling agent</Keyword>
                <Publisher>Elsevier</Publisher>
                <PublicationYear>2007</PublicationYear>
                <DOI>10.1016/j.compscitech.2007.05.021</DOI>
                <Volume>68</Volume>
                <URL>http://goo.gl/AH4ny4</URL>
                <Language>English</Language>
                <Location>Beijing, China</Location>
                <DateOfCitation>7/24/15</DateOfCitation>
            </CommonFields>
        </Citation>
    </DATA_SOURCE>
    <MATERIALS>
        <Matrix>
            <MatrixComponent>
                <ChemicalName>diglycidyl ether of bisphenol A</ChemicalName>
                <Abbreviation>EPR</Abbreviation>
                <Hardener>Methyltetrahydrophtalic anhydride</Hardener>
            </MatrixComponent>
            <MatrixProcessing>
                <ChooseParameter>
                    <Additive>
                        <Description>2-ethyl-4- methyl-imidazole</Description>
                    </Additive>
                </ChooseParameter>
            </MatrixProcessing>
        </Matrix>
        <Filler>
            <FillerComponent>
                <ChemicalName>barium titanate</ChemicalName>
                <Abbreviation>BaTiO3</Abbreviation>
                <ManufacturerName>Dow Chemical</ManufacturerName>
                <TradeName>DER661</TradeName>
                <ParticleSize>
                    <value>0.1</value>
                    <unit>micrometer</unit>
                </ParticleSize>
                <SpecificSurfaceArea>
                    <value>1.5</value>
                    <unit>m^2/g</unit>
                    <uncertainty>
                        <type>absolute</type>
                        <value>0.1</value>
                    </uncertainty>
                </SpecificSurfaceArea>
                <ParticleSurfaceTreatment>
                    <ChemicalName>Silane Coupling</ChemicalName>
                    <Abbreviation>KH550</Abbreviation>
                </ParticleSurfaceTreatment>
                <ParticleSurfaceTreatment>
                    <ChemicalName>Phosphated Ester</ChemicalName>
                    <Abbreviation>BYK-9010</Abbreviation>
                </ParticleSurfaceTreatment>
            </FillerComponent>
            <FillerComposition>
                <volume>0.7</volume>
            </FillerComposition>
        </Filler>
    </MATERIALS>
    <PROCESSING>
        <SolutionProcessing>
            <ChooseParameter>
                <Mixing>
                    <MixingMethod>ultra-sonication</MixingMethod>
                </Mixing>
            </ChooseParameter>
            <ChooseParameter>
                <Mixing>
                    <MixingMethod>ball milling</MixingMethod>
                    <Time>
                        <value>24</value>
                        <unit>hours</unit>
                    </Time>
                </Mixing>
            </ChooseParameter>
            <ChooseParameter>
                <Heating>
                    <Time>
                        <value>1</value>
                        <unit>hours</unit>
                    </Time>
                </Heating>
            </ChooseParameter>
            <ChooseParameter>
                <Drying-Evaporation>
                    <Temperature>
                        <value>75</value>
                        <unit>Celsius</unit>
                    </Temperature>
                    <Time>
                        <value>30</value>
                        <unit>minutes</unit>
                    </Time>
                </Drying-Evaporation>
            </ChooseParameter>
            <ChooseParameter>
                <Molding>hot-pressing</Molding>
            </ChooseParameter>
        </SolutionProcessing>
    </PROCESSING>
    <CHARACTERIZATION>
        <Scanning_Electron_Microscopy>
            <EquipmentUsed>Hitachi S-4700</EquipmentUsed>
        </Scanning_Electron_Microscopy>
        <Dielectric_and_Impedance_Spectroscopy_Analysis>
            <Equipment>Agilent 4249A</Equipment>
        </Dielectric_and_Impedance_Spectroscopy_Analysis>
        <Fourier_Transform_Infrared_Spectroscopy>
            <Equipment>Nexus 670</Equipment>
        </Fourier_Transform_Infrared_Spectroscopy>
    </CHARACTERIZATION>
    <PROPERTIES>
        <Electrical>
            <AC_DielectricDispersion>
                <AC_Dielectric_Constant>
                    <data>
                        <headers>
                            <column id="0">Frequency (Hz)</column>
                            <column id="1">Dielectric permittivity</column>
                        </headers>
                        <rows>
                            <row id="0">
                                <column id="0">1027.61</column>
                                <column id="1">50.4594</column>
                            </row>
                            <row id="1">
                                <column id="0">1301.14</column>
                                <column id="1">52.0141</column>
                            </row>
                            <row id="2">
                                <column id="0">1692.96</column>
                                <column id="1">50.0353</column>
                            </row>
                            <row id="3">
                                <column id="0">2182.87</column>
                                <column id="1">49.7527</column>
                            </row>
                            <row id="4">
                                <column id="0">2866.11</column>
                                <column id="1">49.894</column>
                            </row>
                            <row id="5">
                                <column id="0">3695.51</column>
                                <column id="1">49.6113</column>
                            </row>
                            <row id="6">
                                <column id="0">4764.92</column>
                                <column id="1">49.47</column>
                            </row>
                            <row id="7">
                                <column id="0">6256.34</column>
                                <column id="1">49.3286</column>
                            </row>
                            <row id="8">
                                <column id="0">8066.81</column>
                                <column id="1">48.9046</column>
                            </row>
                            <row id="9">
                                <column id="0">10401.2</column>
                                <column id="1">48.9046</column>
                            </row>
                            <row id="10">
                                <column id="0">13411.1</column>
                                <column id="1">48.7633</column>
                            </row>
                            <row id="11">
                                <column id="0">17292.0</column>
                                <column id="1">48.7633</column>
                            </row>
                            <row id="12">
                                <column id="0">22704.4</column>
                                <column id="1">48.3392</column>
                            </row>
                            <row id="13">
                                <column id="0">29010.1</column>
                                <column id="1">48.3392</column>
                            </row>
                            <row id="14">
                                <column id="0">38090.3</column>
                                <column id="1">48.1979</column>
                            </row>
                            <row id="15">
                                <column id="0">49560.8</column>
                                <column id="1">48.0565</column>
                            </row>
                            <row id="16">
                                <column id="0">62186.0</column>
                                <column id="1">47.9152</column>
                            </row>
                            <row id="17">
                                <column id="0">81650.3</column>
                                <column id="1">47.9152</column>
                            </row>
                            <row id="18">
                                <column id="0">106238.0</column>
                                <column id="1">47.6325</column>
                            </row>
                            <row id="19">
                                <column id="0">136982.0</column>
                                <column id="1">47.4912</column>
                            </row>
                            <row id="20">
                                <column id="0">176621.0</column>
                                <column id="1">47.3498</column>
                            </row>
                            <row id="21">
                                <column id="0">231904.0</column>
                                <column id="1">47.2085</column>
                            </row>
                            <row id="22">
                                <column id="0">296311.0</column>
                                <column id="1">47.0671</column>
                            </row>
                            <row id="23">
                                <column id="0">378605.0</column>
                                <column id="1">46.9258</column>
                            </row>
                            <row id="24">
                                <column id="0">497109.0</column>
                                <column id="1">46.6431</column>
                            </row>
                            <row id="25">
                                <column id="0">646808.0</column>
                                <column id="1">46.6431</column>
                            </row>
                            <row id="26">
                                <column id="0">841586.0</column>
                                <column id="1">46.3604</column>
                            </row>
                        </rows>
                    </data>
                </AC_Dielectric_Constant>
                <Dielectric_Loss_Tangent>
                    <data>
                        <headers>
                            <column id="0">Frequency (Hz)</column>
                            <column id="1">Loss Tangent</column>
                        </headers>
                        <rows>
                            <row id="0">
                                <column id="0">1018.32</column>
                                <column id="1">0.0227915</column>
                            </row>
                            <row id="1">
                                <column id="0">1313.0</column>
                                <column id="1">0.0233216</column>
                            </row>
                            <row id="2">
                                <column id="0">1723.97</column>
                                <column id="1">0.0243816</column>
                            </row>
                            <row id="3">
                                <column id="0">2202.77</column>
                                <column id="1">0.0233216</column>
                            </row>
                            <row id="4">
                                <column id="0">2866.11</column>
                                <column id="1">0.0210247</column>
                            </row>
                            <row id="5">
                                <column id="0">3695.51</column>
                                <column id="1">0.0217314</column>
                            </row>
                            <row id="6">
                                <column id="0">4764.92</column>
                                <column id="1">0.0220848</column>
                            </row>
                            <row id="7">
                                <column id="0">6199.81</column>
                                <column id="1">0.0201413</column>
                            </row>
                            <row id="8">
                                <column id="0">7993.92</column>
                                <column id="1">0.0199647</column>
                            </row>
                            <row id="9">
                                <column id="0">10307.2</column>
                                <column id="1">0.0190813</column>
                            </row>
                            <row id="10">
                                <column id="0">13533.4</column>
                                <column id="1">0.0196113</column>
                            </row>
                            <row id="11">
                                <column id="0">17292.0</column>
                                <column id="1">0.0174912</column>
                            </row>
                            <row id="12">
                                <column id="0">22499.3</column>
                                <column id="1">0.019788</column>
                            </row>
                            <row id="13">
                                <column id="0">29010.1</column>
                                <column id="1">0.0181979</column>
                            </row>
                            <row id="14">
                                <column id="0">37746.1</column>
                                <column id="1">0.0194346</column>
                            </row>
                            <row id="15">
                                <column id="0">48669.1</column>
                                <column id="1">0.0181979</column>
                            </row>
                            <row id="16">
                                <column id="0">63325.2</column>
                                <column id="1">0.0187279</column>
                            </row>
                            <row id="17">
                                <column id="0">81650.3</column>
                                <column id="1">0.0183746</column>
                            </row>
                            <row id="18">
                                <column id="0">106238.0</column>
                                <column id="1">0.0194346</column>
                            </row>
                            <row id="19">
                                <column id="0">136982.0</column>
                                <column id="1">0.0190813</column>
                            </row>
                            <row id="20">
                                <column id="0">178232.0</column>
                                <column id="1">0.0201413</column>
                            </row>
                            <row id="21">
                                <column id="0">229809.0</column>
                                <column id="1">0.019788</column>
                            </row>
                            <row id="22">
                                <column id="0">296311.0</column>
                                <column id="1">0.019788</column>
                            </row>
                            <row id="23">
                                <column id="0">385541.0</column>
                                <column id="1">0.0204947</column>
                            </row>
                            <row id="24">
                                <column id="0">497109.0</column>
                                <column id="1">0.0208481</column>
                            </row>
                            <row id="25">
                                <column id="0">646808.0</column>
                                <column id="1">0.0213781</column>
                            </row>
                            <row id="26">
                                <column id="0">833981.0</column>
                                <column id="1">0.0217314</column>
                            </row>
                        </rows>
                    </data>
                </Dielectric_Loss_Tangent>
            </AC_DielectricDispersion>
            <AC_DielectricDispersion>
                <Description>temperature dependent</Description>
                <AC_Dielectric_Constant>
                    <data>
                        <headers>
                            <column id="0">Temperature(C)</column>
                            <column id="1">Dielectric permittivity</column>
                        </headers>
                        <rows>
                            <row id="0">
                                <column id="0">-60.0</column>
                                <column id="1">42.7607</column>
                            </row>
                            <row id="1">
                                <column id="0">-50.0</column>
                                <column id="1">42.7607</column>
                            </row>
                            <row id="2">
                                <column id="0">-40.0</column>
                                <column id="1">44.0491</column>
                            </row>
                            <row id="3">
                                <column id="0">-30.0</column>
                                <column id="1">44.0491</column>
                            </row>
                            <row id="4">
                                <column id="0">-20.0</column>
                                <column id="1">46.2577</column>
                            </row>
                            <row id="5">
                                <column id="0">-10.0</column>
                                <column id="1">45.7055</column>
                            </row>
                            <row id="6">
                                <column id="0">0.0</column>
                                <column id="1">46.9939</column>
                            </row>
                            <row id="7">
                                <column id="0">10.0</column>
                                <column id="1">48.0982</column>
                            </row>
                            <row id="8">
                                <column id="0">20.0</column>
                                <column id="1">50.8589</column>
                            </row>
                            <row id="9">
                                <column id="0">30.0</column>
                                <column id="1">52.1472</column>
                            </row>
                            <row id="10">
                                <column id="0">40.0</column>
                                <column id="1">55.092</column>
                            </row>
                            <row id="11">
                                <column id="0">50.0</column>
                                <column id="1">58.773</column>
                            </row>
                            <row id="12">
                                <column id="0">60.0</column>
                                <column id="1">63.2689</column>
                            </row>
                            <row id="13">
                                <column id="0">70.0</column>
                                <column id="1">69.5958</column>
                            </row>
                            <row id="14">
                                <column id="0">80.0</column>
                                <column id="1">86.4675</column>
                            </row>
                            <row id="15">
                                <column id="0">90.0</column>
                                <column id="1">86.4675</column>
                            </row>
                            <row id="16">
                                <column id="0">100.0</column>
                                <column id="1">97.0123</column>
                            </row>
                            <row id="17">
                                <column id="0">110.0</column>
                                <column id="1">101.23</column>
                            </row>
                            <row id="18">
                                <column id="0">120.0</column>
                                <column id="1">103.339</column>
                            </row>
                            <row id="19">
                                <column id="0">130.0</column>
                                <column id="1">107.557</column>
                            </row>
                            <row id="20">
                                <column id="0">140.0</column>
                                <column id="1">118.102</column>
                            </row>
                            <row id="21">
                                <column id="0">150.0</column>
                                <column id="1">126.538</column>
                            </row>
                        </rows>
                    </data>
                </AC_Dielectric_Constant>
                <Dielectric_Loss_Tangent>
                    <data>
                        <headers>
                            <column id="0">Temperature (C)</column>
                            <column id="1">Loss tangent</column>
                        </headers>
                        <rows>
                            <row id="0">
                                <column id="0">-60.0</column>
                                <column id="1">0.00855615</column>
                            </row>
                            <row id="1">
                                <column id="0">-50.0</column>
                                <column id="1">0.0149733</column>
                            </row>
                            <row id="2">
                                <column id="0">-40.0</column>
                                <column id="1">0.0106952</column>
                            </row>
                            <row id="3">
                                <column id="0">-30.0</column>
                                <column id="1">0.0192513</column>
                            </row>
                            <row id="4">
                                <column id="0">-20.0</column>
                                <column id="1">0.0106952</column>
                            </row>
                            <row id="5">
                                <column id="0">-10.0</column>
                                <column id="1">0.0213904</column>
                            </row>
                            <row id="6">
                                <column id="0">0.0</column>
                                <column id="1">0.0320856</column>
                            </row>
                            <row id="7">
                                <column id="0">10.0</column>
                                <column id="1">0.0534759</column>
                            </row>
                            <row id="8">
                                <column id="0">20.0</column>
                                <column id="1">0.0278075</column>
                            </row>
                            <row id="9">
                                <column id="0">30.0</column>
                                <column id="1">0.0363636</column>
                            </row>
                            <row id="10">
                                <column id="0">40.0</column>
                                <column id="1">0.0449198</column>
                            </row>
                            <row id="11">
                                <column id="0">50.0</column>
                                <column id="1">0.0641711</column>
                            </row>
                            <row id="12">
                                <column id="0">60.0</column>
                                <column id="1">0.0941176</column>
                            </row>
                            <row id="13">
                                <column id="0">70.0</column>
                                <column id="1">0.143316</column>
                            </row>
                            <row id="14">
                                <column id="0">80.0</column>
                                <column id="1">0.297326</column>
                            </row>
                            <row id="15">
                                <column id="0">90.0</column>
                                <column id="1">0.320856</column>
                            </row>
                            <row id="16">
                                <column id="0">100.0</column>
                                <column id="1">0.361497</column>
                            </row>
                            <row id="17">
                                <column id="0">110.0</column>
                                <column id="1">0.436364</column>
                            </row>
                            <row id="18">
                                <column id="0">120.0</column>
                                <column id="1">0.509091</column>
                            </row>
                            <row id="19">
                                <column id="0">130.0</column>
                                <column id="1">0.560428</column>
                            </row>
                            <row id="20">
                                <column id="0">140.0</column>
                                <column id="1">0.660963</column>
                            </row>
                            <row id="21">
                                <column id="0">150.0</column>
                                <column id="1">0.789305</column>
                            </row>
                        </rows>
                    </data>
                </Dielectric_Loss_Tangent>
            </AC_DielectricDispersion>
        </Electrical>
    </PROPERTIES>
    <MICROSTRUCTURE>
        <LengthUnit>2 micrometers</LengthUnit>
        <ImageFile>
            <File>http://localhost/nmr/blob?id=59515beee74a1d5e0d167f17</File>
            <MicroscopyType>SEM</MicroscopyType>
            <Dimension>
                <width>809</width>
                <height>700</height>
            </Dimension>
        </ImageFile>
    </MICROSTRUCTURE>
</PolymerNanocomposite>
