Repository: nfinan/xmlfiles

File: L101_S8_Dang_2007.xml
<PolymerNanocomposite>
    <ID>L101_S8_Dang_2007</ID>
    <Control_ID>L101_S1_Dang_2007</Control_ID>
    <SchemaVersion>PNC_schema_041220</SchemaVersion>
    <DatasetID>5e96fe71c9db0157d0737e3e</DatasetID>
    <SchemaID>5e96dbe7c49dc53363c20305</SchemaID>
    <DATA_SOURCE>
        <Citation>
            <CommonFields>
                <CitationType>research article</CitationType>
                <Publication>Composites Science and Technology</Publication>
                <Title>Study on microstructure and dielectric property of the BaTiO3/epoxy resin composites</Title>
                <Author>Dang, Zhi-Min</Author>
                <Author>Yu, Yan-Fei</Author>
                <Author>Xu, Hai-Ping</Author>
                <Author>Bai, Jinbo</Author>
                <Keyword>Dielectric properties</Keyword>
                <Keyword>Microstructure</Keyword>
                <Keyword>Silane coupling agent</Keyword>
                <Keyword>BaTiO3</Keyword>
                <Publisher>Elsevier</Publisher>
                <PublicationYear>2008</PublicationYear>
                <DOI>10.1016/j.compscitech.2007.05.021</DOI>
                <Volume>68</Volume>
                <URL>https://www.sciencedirect.com/science/article/pii/S0266353807002199?via%3Dihub</URL>
                <Language>English</Language>
                <Location>Key Laboratory of Beijing City on Preparation and Processing of Novel Polymer Materials and Key Laboratory of the Ministry of Education on Nanomaterials, Beijing University of Chemical Technology, Beijing 100029, PR China</Location>
                <DateOfCitation>2015-07-24</DateOfCitation>
            </CommonFields>
            <CitationType>
                <Journal>
                    <ISSN>0266-3538</ISSN>
                    <Issue>1</Issue>
                </Journal>
            </CitationType>
        </Citation>
    </DATA_SOURCE>
    <MATERIALS>
        <Matrix>
            <MatrixComponent>
                <ChemicalName>bisphenol A epoxy resin</ChemicalName>
                <StdChemicalName>DGEBA Epoxy Resin</StdChemicalName>
                <uSMILES>CC(C)(C1=CC=C(OCC2CO2)C=C1)C3=CC=C(OCC4CO4)C=C3</uSMILES>
                <Abbreviation>EPR</Abbreviation>
                <ManufacturerOrSourceName>Dow chemical</ManufacturerOrSourceName>
                <TradeName>DER661</TradeName>
                <Density>
                    <description>inserted from ChemProps, NanoMine</description>
                    <value>1.13</value>
                    <unit>g/cm3</unit>
                </Density>
            </MatrixComponent>
            <MatrixProcessing>
                <ChooseParameter>
                    <Mixing>
                        <MixingMethod>dissolving</MixingMethod>
                        <ChemicalUsed>
                            <description>acetone</description>
                        </ChemicalUsed>
                    </Mixing>
                </ChooseParameter>
                <ChooseParameter>
                    <Additive>
                        <Description>MeTHPA was chosen as a hardener in 10/4 (EPR/MeTHPA) weight ratio</Description>
                        <Additive>MeTHPA</Additive>
                    </Additive>
                </ChooseParameter>
            </MatrixProcessing>
        </Matrix>
        <Filler>
            <FillerComponent>
                <ChemicalName>barium titanate</ChemicalName>
                <StdChemicalName>Barium titanate</StdChemicalName>
                <Abbreviation>BaTiO3</Abbreviation>
                <ManufacturerOrSourceName>Guoteng electronic ceramic company</ManufacturerOrSourceName>
                <Density>
                    <description>inserted from ChemProps, NanoMine</description>
                    <value>6.02</value>
                    <unit>g/cm3</unit>
                </Density>
                <SphericalParticleDiameter>
                    <value>0.7</value>
                    <unit>micrometers</unit>
                </SphericalParticleDiameter>
                <SurfaceArea>
                    <specific>
                        <description>value ranges from 9 - 1.3</description>
                        <value>9</value>
                        <unit>m^2/g</unit>
                    </specific>
                </SurfaceArea>
                <FillerComponentInComposite>
                    <mass>0.6954177897574124</mass>
                    <volume>0.3</volume>
                </FillerComponentInComposite>
                <ParticleSurfaceTreatment>
                    <ChemicalName>silane coupling agent</ChemicalName>
                    <Abbreviation>KH550</Abbreviation>
                    <MolecularWeight>
                        <description>The amount of KH550 and BYK-9010 was 1.0 wt% in comparison with the BaTiO3 powders</description>
                    </MolecularWeight>
                </ParticleSurfaceTreatment>
                <ParticleSurfaceTreatment>
                    <ChemicalName>phosphated ester</ChemicalName>
                    <Abbreviation>BYK-9010</Abbreviation>
                    <MolecularWeight>
                        <description>The amount of KH550 and BYK-9010 was 1.0 wt% in comparison with the BaTiO3 powders</description>
                    </MolecularWeight>
                </ParticleSurfaceTreatment>
            </FillerComponent>
            <FillerComposition>
                <Fraction>
                    <mass>
                        <value>0.6954177897574124</value>
                        <source>computed by NanoMine</source>
                    </mass>
                    <volume>
                        <value>0.3</value>
                        <source>reported</source>
                    </volume>
                </Fraction>
            </FillerComposition>
        </Filler>
    </MATERIALS>
    <PROCESSING>
        <SolutionProcessing>
            <ChooseParameter>
                <Other>Suspensions containing BaTiO3 powder, KH550 and solvent were prepared in a polytetrafluoroethylene (PTFE) bottle</Other>
            </ChooseParameter>
            <ChooseParameter>
                <Mixing>
                    <Description>Ultrasonic was applied to the suspensions.</Description>
                    <MixingMethod>ultra-sonication</MixingMethod>
                </Mixing>
            </ChooseParameter>
            <ChooseParameter>
                <Additive>
                    <Description>EPR and curing agent were added into the suspensions.</Description>
                    <Additive>EPR</Additive>
                </Additive>
            </ChooseParameter>
            <ChooseParameter>
                <Additive>
                    <Description>Catalyst 2,4-EMI was added into suspensions</Description>
                    <Additive>2-ethyl-4- methyl-imidazole</Additive>
                </Additive>
            </ChooseParameter>
            <ChooseParameter>
                <Mixing>
                    <MixingMethod>ball milling</MixingMethod>
                    <Time>
                        <value>24</value>
                        <unit>hours</unit>
                    </Time>
                </Mixing>
            </ChooseParameter>
            <ChooseParameter>
                <Heating>
                    <Temperature>
                        <value>75</value>
                        <unit>Celsius</unit>
                    </Temperature>
                    <Time>
                        <value>1</value>
                        <unit>hours</unit>
                    </Time>
                </Heating>
            </ChooseParameter>
            <ChooseParameter>
                <Drying-Evaporation>
                    <Description>To remove solvent residue</Description>
                    <Temperature>
                        <value>75</value>
                        <unit>Celsius</unit>
                    </Temperature>
                    <Time>
                        <value>30</value>
                        <unit>minutes</unit>
                    </Time>
                </Drying-Evaporation>
            </ChooseParameter>
            <ChooseParameter>
                <Molding>
                    <MoldingMode>hot-pressing</MoldingMode>
                    <MoldingInfo>
                        <Description>Samples were cured at temperature range between 150 and 160 degrees celsius</Description>
                        <Temperature>
                            <value>150</value>
                            <unit>Celsius</unit>
                        </Temperature>
                    </MoldingInfo>
                </Molding>
            </ChooseParameter>
        </SolutionProcessing>
    </PROCESSING>
    <CHARACTERIZATION>
        <Scanning_Electron_Microscopy>
            <EquipmentUsed>Hitachi S-4700</EquipmentUsed>
        </Scanning_Electron_Microscopy>
        <Differential_Scanning_Calorimetry>
            <Equipment>Dupont TA 2010</Equipment>
        </Differential_Scanning_Calorimetry>
        <Fourier_Transform_Infrared_Spectroscopy>
            <Equipment>Nexus 670</Equipment>
        </Fourier_Transform_Infrared_Spectroscopy>
    </CHARACTERIZATION>
    <PROPERTIES>
        <Electrical>
            <AC_DielectricDispersion>
                <Dielectric_Real_Permittivity>
                    <description>Dielectric Permittivity at 10^3 Hz. Taken at room temperature</description>
                    <value>11.25338437</value>
                </Dielectric_Real_Permittivity>
                <Dielectric_Loss_Tangent>
                    <description>Loss Tangent at 10^3 Hz. Taken at room temperature</description>
                    <value>0.021390374</value>
                </Dielectric_Loss_Tangent>
            </AC_DielectricDispersion>
            <AC_DielectricDispersion>
                <Dielectric_Real_Permittivity>
                    <description>Dielectric Permittivity at 10^6 Hz. Taken at room temperature</description>
                    <value>10.4815864</value>
                </Dielectric_Real_Permittivity>
                <Dielectric_Loss_Tangent>
                    <description>Loss Tangent at 10^6 Hz. Taken at room temperature</description>
                    <value>0.017121212</value>
                </Dielectric_Loss_Tangent>
            </AC_DielectricDispersion>
        </Electrical>
        <Thermal>
            <GlassTransitionTemperature>
                <value>53</value>
                <unit>Celsius</unit>
            </GlassTransitionTemperature>
        </Thermal>
    </PROPERTIES>
</PolymerNanocomposite>

File: L101_S9_Dang_2007.xml
<PolymerNanocomposite>
    <ID>L101_S9_Dang_2007</ID>
    <Control_ID>L101_S1_Dang_2007</Control_ID>
    <SchemaVersion>PNC_schema_041220</SchemaVersion>
    <DatasetID>5e96fe71c9db0157d0737e3e</DatasetID>
    <SchemaID>5e96dbe7c49dc53363c20305</SchemaID>
    <DATA_SOURCE>
        <Citation>
            <CommonFields>
                <CitationType>research article</CitationType>
                <Publication>Composites Science and Technology</Publication>
                <Title>Study on microstructure and dielectric property of the BaTiO3/epoxy resin composites</Title>
                <Author>Dang, Zhi-Min</Author>
                <Author>Yu, Yan-Fei</Author>
                <Author>Xu, Hai-Ping</Author>
                <Author>Bai, Jinbo</Author>
                <Keyword>Dielectric properties</Keyword>
                <Keyword>Microstructure</Keyword>
                <Keyword>Silane coupling agent</Keyword>
                <Keyword>BaTiO3</Keyword>
                <Publisher>Elsevier</Publisher>
                <PublicationYear>2008</PublicationYear>
                <DOI>10.1016/j.compscitech.2007.05.021</DOI>
                <Volume>68</Volume>
                <URL>https://www.sciencedirect.com/science/article/pii/S0266353807002199?via%3Dihub</URL>
                <Language>English</Language>
                <Location>Key Laboratory of Beijing City on Preparation and Processing of Novel Polymer Materials and Key Laboratory of the Ministry of Education on Nanomaterials, Beijing University of Chemical Technology, Beijing 100029, PR China</Location>
                <DateOfCitation>2015-07-24</DateOfCitation>
            </CommonFields>
            <CitationType>
                <Journal>
                    <ISSN>0266-3538</ISSN>
                    <Issue>1</Issue>
                </Journal>
            </CitationType>
        </Citation>
    </DATA_SOURCE>
    <MATERIALS>
        <Matrix>
            <MatrixComponent>
                <ChemicalName>bisphenol A epoxy resin</ChemicalName>
                <StdChemicalName>DGEBA Epoxy Resin</StdChemicalName>
                <uSMILES>CC(C)(C1=CC=C(OCC2CO2)C=C1)C3=CC=C(OCC4CO4)C=C3</uSMILES>
                <Abbreviation>EPR</Abbreviation>
                <ManufacturerOrSourceName>Dow chemical</ManufacturerOrSourceName>
                <TradeName>DER661</TradeName>
                <Density>
                    <description>inserted from ChemProps, NanoMine</description>
                    <value>1.13</value>
                    <unit>g/cm3</unit>
                </Density>
            </MatrixComponent>
            <MatrixProcessing>
                <ChooseParameter>
                    <Mixing>
                        <MixingMethod>dissolving</MixingMethod>
                        <ChemicalUsed>
                            <description>acetone</description>
                        </ChemicalUsed>
                    </Mixing>
                </ChooseParameter>
                <ChooseParameter>
                    <Additive>
                        <Description>MeTHPA was chosen as a hardener in 10/4 (EPR/MeTHPA) weight ratio</Description>
                        <Additive>MeTHPA</Additive>
                    </Additive>
                </ChooseParameter>
            </MatrixProcessing>
        </Matrix>
        <Filler>
            <FillerComponent>
                <ChemicalName>barium titanate</ChemicalName>
                <StdChemicalName>Barium titanate</StdChemicalName>
                <Abbreviation>BaTiO3</Abbreviation>
                <ManufacturerOrSourceName>Guoteng electronic ceramic company</ManufacturerOrSourceName>
                <Density>
                    <description>inserted from ChemProps, NanoMine</description>
                    <value>6.02</value>
                    <unit>g/cm3</unit>
                </Density>
                <SphericalParticleDiameter>
                    <value>0.7</value>
                    <unit>micrometers</unit>
                </SphericalParticleDiameter>
                <SurfaceArea>
                    <specific>
                        <description>value ranges from 9 - 1.3</description>
                        <value>9</value>
                        <unit>m^2/g</unit>
                    </specific>
                </SurfaceArea>
                <FillerComponentInComposite>
                    <mass>0.7802981205443941</mass>
                    <volume>0.4</volume>
                </FillerComponentInComposite>
                <ParticleSurfaceTreatment>
                    <ChemicalName>silane coupling agent</ChemicalName>
                    <Abbreviation>KH550</Abbreviation>
                    <MolecularWeight>
                        <description>The amount of KH550 and BYK-9010 was 1.0 wt% in comparison with the BaTiO3 powders</description>
                    </MolecularWeight>
                </ParticleSurfaceTreatment>
                <ParticleSurfaceTreatment>
                    <ChemicalName>phosphated ester</ChemicalName>
                    <Abbreviation>BYK-9010</Abbreviation>
                    <MolecularWeight>
                        <description>The amount of KH550 and BYK-9010 was 1.0 wt% in comparison with the BaTiO3 powders</description>
                    </MolecularWeight>
                </ParticleSurfaceTreatment>
            </FillerComponent>
            <FillerComposition>
                <Fraction>
                    <mass>
                        <value>0.7802981205443941</value>
                        <source>computed by NanoMine</source>
                    </mass>
                    <volume>
                        <value>0.4</value>
                        <source>reported</source>
                    </volume>
                </Fraction>
            </FillerComposition>
        </Filler>
    </MATERIALS>
    <PROCESSING>
        <SolutionProcessing>
            <ChooseParameter>
                <Other>Suspensions containing BaTiO3 powder, KH550 and solvent were prepared in a polytetrafluoroethylene (PTFE) bottle</Other>
            </ChooseParameter>
            <ChooseParameter>
                <Mixing>
                    <Description>Ultrasonic was applied to the suspensions.</Description>
                    <MixingMethod>ultra-sonication</MixingMethod>
                </Mixing>
            </ChooseParameter>
            <ChooseParameter>
                <Additive>
                    <Description>EPR and curing agent were added into the suspensions.</Description>
                    <Additive>EPR</Additive>
                </Additive>
            </ChooseParameter>
            <ChooseParameter>
                <Additive>
                    <Description>Catalyst 2,4-EMI was added into suspensions</Description>
                    <Additive>2-ethyl-4- methyl-imidazole</Additive>
                </Additive>
            </ChooseParameter>
            <ChooseParameter>
                <Mixing>
                    <MixingMethod>ball milling</MixingMethod>
                    <Time>
                        <value>24</value>
                        <unit>hours</unit>
                    </Time>
                </Mixing>
            </ChooseParameter>
            <ChooseParameter>
                <Heating>
                    <Temperature>
                        <value>75</value>
                        <unit>Celsius</unit>
                    </Temperature>
                    <Time>
                        <value>1</value>
                        <unit>hours</unit>
                    </Time>
                </Heating>
            </ChooseParameter>
            <ChooseParameter>
                <Drying-Evaporation>
                    <Description>To remove solvent residue</Description>
                    <Temperature>
                        <value>75</value>
                        <unit>Celsius</unit>
                    </Temperature>
                    <Time>
                        <value>30</value>
                        <unit>minutes</unit>
                    </Time>
                </Drying-Evaporation>
            </ChooseParameter>
            <ChooseParameter>
                <Molding>
                    <MoldingMode>hot-pressing</MoldingMode>
                    <MoldingInfo>
                        <Description>Samples were cured at temperature range between 150 and 160 degrees celsius</Description>
                        <Temperature>
                            <value>150</value>
                            <unit>Celsius</unit>
                        </Temperature>
                    </MoldingInfo>
                </Molding>
            </ChooseParameter>
        </SolutionProcessing>
    </PROCESSING>
    <CHARACTERIZATION>
        <Scanning_Electron_Microscopy>
            <EquipmentUsed>Hitachi S-4700</EquipmentUsed>
        </Scanning_Electron_Microscopy>
        <Differential_Scanning_Calorimetry>
            <Equipment>Dupont TA 2010</Equipment>
        </Differential_Scanning_Calorimetry>
        <Fourier_Transform_Infrared_Spectroscopy>
            <Equipment>Nexus 670</Equipment>
        </Fourier_Transform_Infrared_Spectroscopy>
    </CHARACTERIZATION>
    <PROPERTIES>
        <Electrical>
            <AC_DielectricDispersion>
                <Dielectric_Real_Permittivity>
                    <description>Dielectric Permittivity at 10^3 Hz. Taken at room temperature</description>
                    <value>15.55700502</value>
                </Dielectric_Real_Permittivity>
                <Dielectric_Loss_Tangent>
                    <description>Loss Tangent at 10^3 Hz.Taken at room temperature</description>
                    <value>0.019251337</value>
                </Dielectric_Loss_Tangent>
            </AC_DielectricDispersion>
            <AC_DielectricDispersion>
                <Dielectric_Real_Permittivity>
                    <description>Dielectric Permittivity at 10^6 Hz. Taken at room temperature</description>
                    <value>14.39093484</value>
                </Dielectric_Real_Permittivity>
                <Dielectric_Loss_Tangent>
                    <description>Loss Tangent at 10^6 Hz. Taken at room temperature</description>
                    <value>0.017121212</value>
                </Dielectric_Loss_Tangent>
            </AC_DielectricDispersion>
        </Electrical>
        <Thermal>
            <GlassTransitionTemperature>
                <value>65.4</value>
                <unit>Celsius</unit>
            </GlassTransitionTemperature>
        </Thermal>
    </PROPERTIES>
</PolymerNanocomposite>

File: L102_S2_Hu_2007.xml
<PolymerNanocomposite>
    <ID>L102_S2_Hu_2007</ID>
    <Control_ID>L102_S1_Hu_2007</Control_ID>
    <SchemaVersion>PNC_schema_041220</SchemaVersion>
    <DatasetID>5e96fe8dc9db0157d0737e3f</DatasetID>
    <SchemaID>5e96dbe7c49dc53363c20305</SchemaID>
    <DATA_SOURCE>
        <Citation>
            <CommonFields>
                <CitationType>research article</CitationType>
                <Publication>Journal of the European Ceramic Society</Publication>
                <Title>Dielectric properties of BST/polymer composite</Title>
                <Author>Hu, Tao</Author>
                <Author>Juuti, Jari</Author>
                <Author>Jantunen, Heli</Author>
                <Author>Vilkman, Taisto</Author>
                <Keyword>Composites</Keyword>
                <Keyword>Dielectric properties</Keyword>
                <Keyword>Microstructure-final</Keyword>
                <Keyword>BST-COC</Keyword>
                <Publisher>Elsevier</Publisher>
                <PublicationYear>2007</PublicationYear>
                <DOI>10.1016/j.jeurceramsoc.2007.02.082</DOI>
                <Volume>27</Volume>
                <URL>https://www.sciencedirect.com/science/article/pii/S0955221907001252?via%3Dihub</URL>
                <Language>English</Language>
                <Location>Microelectronics and Materials Physics Laboratories, EMPART Research Group of Infotech Oulu, P.O. Box 4500, FIN-90014 University of Oulu, Finland</Location>
                <DateOfCitation>2015-07-24</DateOfCitation>
            </CommonFields>
            <CitationType>
                <Journal>
                    <ISSN>0955-2219</ISSN>
                    <Issue>13-15</Issue>
                </Journal>
            </CitationType>
        </Citation>
    </DATA_SOURCE>
    <MATERIALS>
        <Matrix>
            <MatrixComponent>
                <ChemicalName>cyclo olefin copolymer</ChemicalName>
                <StdChemicalName>Cyclic olefin copolymer</StdChemicalName>
                <uSMILES>C=C.C1CC2CC1C=C2</uSMILES>
                <Abbreviation>COC</Abbreviation>
                <PolymerType>copolymer</PolymerType>
                <ManufacturerOrSourceName>Ticona GmbH, Germany</ManufacturerOrSourceName>
                <TradeName>Topas 8007S-04</TradeName>
                <Density>
                    <value>1.02</value>
                    <unit>g/cm^3</unit>
                </Density>
            </MatrixComponent>
        </Matrix>
        <Filler>
            <FillerComponent>
                <ChemicalName>barium strontium titanate</ChemicalName>
                <StdChemicalName>Barium strontium titanate</StdChemicalName>
                <Abbreviation>BST</Abbreviation>
                <ManufacturerOrSourceName>Sigma&#8211;Aldrich Chemie GmbH, Germany</ManufacturerOrSourceName>
                <Density>
                    <value>4.9</value>
                    <unit>g/cm^3</unit>
                </Density>
                <SphericalParticleDiameter>
                    <description>less than 200 nm</description>
                    <value>200</value>
                    <unit>nm</unit>
                </SphericalParticleDiameter>
                <FillerComponentInComposite>
                    <mass>0.10966875559534468</mass>
                    <volume>0.025</volume>
                </FillerComponentInComposite>
            </FillerComponent>
            <FillerComposition>
                <Fraction>
                    <mass>
                        <value>0.10966875559534468</value>
                        <source>computed by NanoMine</source>
                    </mass>
                    <volume>
                        <value>0.025</value>
                        <source>reported</source>
                    </volume>
                </Fraction>
            </FillerComposition>
            <Description>Ba0.5Sr0.5TiO3</Description>
        </Filler>
    </MATERIALS>
    <PROCESSING>
        <MeltMixing>
            <ChooseParameter>
                <Mixing>
                    <Mixer>Torque Rheometer</Mixer>
                    <RPM>
                        <description>32-64 rpm</description>
                        <value>48</value>
                        <unit>rpm</unit>
                    </RPM>
                    <Time>
                        <value>15</value>
                        <unit>minutes</unit>
                        <uncertainty>
                            <type>absolute</type>
                            <value>5</value>
                        </uncertainty>
                    </Time>
                    <Temperature>
                        <value>230</value>
                        <unit>Celsius</unit>
                    </Temperature>
                </Mixing>
            </ChooseParameter>
            <ChooseParameter>
                <Molding>
                    <MoldingMode>hot-pressing</MoldingMode>
                    <MoldingInfo>
                        <Temperature>
                            <value>200</value>
                            <unit>Celsius</unit>
                        </Temperature>
                    </MoldingInfo>
                </Molding>
            </ChooseParameter>
        </MeltMixing>
    </PROCESSING>
    <CHARACTERIZATION>
        <Scanning_Electron_Microscopy>
            <EquipmentUsed>JEOL JSM-6400</EquipmentUsed>
        </Scanning_Electron_Microscopy>
        <Dielectric_and_Impedance_Spectroscopy_Analysis>
            <Equipment>Agilent E4991A</Equipment>
        </Dielectric_and_Impedance_Spectroscopy_Analysis>
        <XRay_Diffraction_and_Scattering>
            <Equipment>Siemens D5000</Equipment>
        </XRay_Diffraction_and_Scattering>
    </CHARACTERIZATION>
    <PROPERTIES>
        <Electrical>
            <AC_DielectricDispersion>
                <Dielectric_Real_Permittivity>
                    <description>Relative permittivity at 1GHz</description>
                    <value>2.6</value>
                </Dielectric_Real_Permittivity>
                <Dielectric_Loss_Tangent>
                    <description>Loss Tangent at 1 GHz</description>
                    <value>0</value>
                </Dielectric_Loss_Tangent>
            </AC_DielectricDispersion>
        </Electrical>
    </PROPERTIES>
</PolymerNanocomposite>

File: L102_S3_Hu_2007.xml
<PolymerNanocomposite>
    <ID>L102_S3_Hu_2007</ID>
    <Control_ID>L102_S1_Hu_2007</Control_ID>
    <SchemaVersion>PNC_schema_041220</SchemaVersion>
    <DatasetID>5e96fe8dc9db0157d0737e3f</DatasetID>
    <SchemaID>5e96dbe7c49dc53363c20305</SchemaID>
    <DATA_SOURCE>
        <Citation>
            <CommonFields>
                <CitationType>research article</CitationType>
                <Publication>Journal of the European Ceramic Society</Publication>
                <Title>Dielectric properties of BST/polymer composite</Title>
                <Author>Hu, Tao</Author>
                <Author>Juuti, Jari</Author>
                <Author>Jantunen, Heli</Author>
                <Author>Vilkman, Taisto</Author>
                <Keyword>Composites</Keyword>
                <Keyword>Dielectric properties</Keyword>
                <Keyword>Microstructure-final</Keyword>
                <Keyword>BST-COC</Keyword>
                <Publisher>Elsevier</Publisher>
                <PublicationYear>2007</PublicationYear>
                <DOI>10.1016/j.jeurceramsoc.2007.02.082</DOI>
                <Volume>27</Volume>
                <URL>https://www.sciencedirect.com/science/article/pii/S0955221907001252?via%3Dihub</URL>
                <Language>English</Language>
                <Location>Microelectronics and Materials Physics Laboratories, EMPART Research Group of Infotech Oulu, P.O. Box 4500, FIN-90014 University of Oulu, Finland</Location>
                <DateOfCitation>2015-07-24</DateOfCitation>
            </CommonFields>
            <CitationType>
                <Journal>
                    <ISSN>0955-2219</ISSN>
                    <Issue>13-15</Issue>
                </Journal>
            </CitationType>
        </Citation>
    </DATA_SOURCE>
    <MATERIALS>
        <Matrix>
            <MatrixComponent>
                <ChemicalName>cyclo olefin copolymer</ChemicalName>
                <StdChemicalName>Cyclic olefin copolymer</StdChemicalName>
                <uSMILES>C=C.C1CC2CC1C=C2</uSMILES>
                <Abbreviation>COC</Abbreviation>
                <PolymerType>copolymer</PolymerType>
                <ManufacturerOrSourceName>Ticona GmbH, Germany</ManufacturerOrSourceName>
                <TradeName>Topas 8007S-04</TradeName>
                <Density>
                    <value>1.02</value>
                    <unit>g/cm^3</unit>
                </Density>
            </MatrixComponent>
        </Matrix>
        <Filler>
            <FillerComponent>
                <ChemicalName>barium strontium titanate</ChemicalName>
                <StdChemicalName>Barium strontium titanate</StdChemicalName>
                <Abbreviation>BST</Abbreviation>
                <ManufacturerOrSourceName>Sigma&#8211;Aldrich Chemie GmbH, Germany</ManufacturerOrSourceName>
                <Density>
                    <value>4.9</value>
                    <unit>g/cm^3</unit>
                </Density>
                <SphericalParticleDiameter>
                    <description>less than 200 nm</description>
                    <value>200</value>
                    <unit>nm</unit>
                </SphericalParticleDiameter>
                <FillerComponentInComposite>
                    <mass>0.20181219110378915</mass>
                    <volume>0.05</volume>
                </FillerComponentInComposite>
            </FillerComponent>
            <FillerComposition>
                <Fraction>
                    <mass>
                        <value>0.20181219110378915</value>
                        <source>computed by NanoMine</source>
                    </mass>
                    <volume>
                        <value>0.05</value>
                        <source>reported</source>
                    </volume>
                </Fraction>
            </FillerComposition>
            <Description>Ba0.5Sr0.5TiO3</Description>
        </Filler>
    </MATERIALS>
    <PROCESSING>
        <MeltMixing>
            <ChooseParameter>
                <Mixing>
                    <Mixer>Torque Rheometer</Mixer>
                    <RPM>
                        <description>32-64 rpm</description>
                        <value>48</value>
                        <unit>rpm</unit>
                    </RPM>
                    <Time>
                        <value>15</value>
                        <unit>minutes</unit>
                        <uncertainty>
                            <type>absolute</type>
                            <value>5</value>
                        </uncertainty>
                    </Time>
                    <Temperature>
                        <value>230</value>
                        <unit>Celsius</unit>
                    </Temperature>
                </Mixing>
            </ChooseParameter>
            <ChooseParameter>
                <Molding>
                    <MoldingMode>hot-pressing</MoldingMode>
                    <MoldingInfo>
                        <Temperature>
                            <value>200</value>
                            <unit>Celsius</unit>
                        </Temperature>
                    </MoldingInfo>
                </Molding>
            </ChooseParameter>
        </MeltMixing>
    </PROCESSING>
    <CHARACTERIZATION>
        <Scanning_Electron_Microscopy>
            <EquipmentUsed>JEOL JSM-6400</EquipmentUsed>
        </Scanning_Electron_Microscopy>
        <Dielectric_and_Impedance_Spectroscopy_Analysis>
            <Equipment>Agilent E4991A</Equipment>
        </Dielectric_and_Impedance_Spectroscopy_Analysis>
        <XRay_Diffraction_and_Scattering>
            <Equipment>Siemens D5000</Equipment>
        </XRay_Diffraction_and_Scattering>
    </CHARACTERIZATION>
    <PROPERTIES>
        <Electrical>
            <AC_DielectricDispersion>
                <Dielectric_Real_Permittivity>
                    <description>Relative permittivity at 1GHz</description>
                    <value>2.9</value>
                </Dielectric_Real_Permittivity>
                <Dielectric_Loss_Tangent>
                    <description>Loss Tangent at 1 GHz</description>
                    <value>5e-05</value>
                </Dielectric_Loss_Tangent>
            </AC_DielectricDispersion>
        </Electrical>
    </PROPERTIES>
</PolymerNanocomposite>
