Repository: nfinan/xmlfiles

File: L102_S4_Hu_2007.xml
<PolymerNanocomposite>
    <ID>L102_S4_Hu_2007</ID>
    <Control_ID>L102_S1_Hu_2007</Control_ID>
    <SchemaVersion>PNC_schema_041220</SchemaVersion>
    <DatasetID>5e96fe8dc9db0157d0737e3f</DatasetID>
    <SchemaID>5e96dbe7c49dc53363c20305</SchemaID>
    <DATA_SOURCE>
        <Citation>
            <CommonFields>
                <CitationType>research article</CitationType>
                <Publication>Journal of the European Ceramic Society</Publication>
                <Title>Dielectric properties of BST/polymer composite</Title>
                <Author>Hu, Tao</Author>
                <Author>Juuti, Jari</Author>
                <Author>Jantunen, Heli</Author>
                <Author>Vilkman, Taisto</Author>
                <Keyword>Composites</Keyword>
                <Keyword>Dielectric properties</Keyword>
                <Keyword>Microstructure-final</Keyword>
                <Keyword>BST-COC</Keyword>
                <Publisher>Elsevier</Publisher>
                <PublicationYear>2007</PublicationYear>
                <DOI>10.1016/j.jeurceramsoc.2007.02.082</DOI>
                <Volume>27</Volume>
                <URL>https://www.sciencedirect.com/science/article/pii/S0955221907001252?via%3Dihub</URL>
                <Language>English</Language>
                <Location>Microelectronics and Materials Physics Laboratories, EMPART Research Group of Infotech Oulu, P.O. Box 4500, FIN-90014 University of Oulu, Finland</Location>
                <DateOfCitation>2015-07-24</DateOfCitation>
            </CommonFields>
            <CitationType>
                <Journal>
                    <ISSN>0955-2219</ISSN>
                    <Issue>13-15</Issue>
                </Journal>
            </CitationType>
        </Citation>
    </DATA_SOURCE>
    <MATERIALS>
        <Matrix>
            <MatrixComponent>
                <ChemicalName>cyclo olefin copolymer</ChemicalName>
                <StdChemicalName>Cyclic olefin copolymer</StdChemicalName>
                <uSMILES>C=C.C1CC2CC1C=C2</uSMILES>
                <Abbreviation>COC</Abbreviation>
                <PolymerType>copolymer</PolymerType>
                <ManufacturerOrSourceName>Ticona GmbH, Germany</ManufacturerOrSourceName>
                <TradeName>Topas 8007S-04</TradeName>
                <Density>
                    <value>1.02</value>
                    <unit>g/cm^3</unit>
                </Density>
            </MatrixComponent>
        </Matrix>
        <Filler>
            <FillerComponent>
                <ChemicalName>barium strontium titanate</ChemicalName>
                <StdChemicalName>Barium strontium titanate</StdChemicalName>
                <Abbreviation>BST</Abbreviation>
                <ManufacturerOrSourceName>Sigma&#8211;Aldrich Chemie GmbH, Germany</ManufacturerOrSourceName>
                <Density>
                    <value>4.9</value>
                    <unit>g/cm^3</unit>
                </Density>
                <SphericalParticleDiameter>
                    <description>less than 200 nm</description>
                    <value>200</value>
                    <unit>nm</unit>
                </SphericalParticleDiameter>
                <FillerComponentInComposite>
                    <mass>0.2803203661327231</mass>
                    <volume>0.075</volume>
                </FillerComponentInComposite>
            </FillerComponent>
            <FillerComposition>
                <Fraction>
                    <mass>
                        <value>0.2803203661327231</value>
                        <source>computed by NanoMine</source>
                    </mass>
                    <volume>
                        <value>0.075</value>
                        <source>reported</source>
                    </volume>
                </Fraction>
            </FillerComposition>
            <Description>Ba0.5Sr0.5TiO3</Description>
        </Filler>
    </MATERIALS>
    <PROCESSING>
        <MeltMixing>
            <ChooseParameter>
                <Mixing>
                    <Mixer>Torque Rheometer</Mixer>
                    <RPM>
                        <description>32-64 rpm</description>
                        <value>48</value>
                        <unit>rpm</unit>
                    </RPM>
                    <Time>
                        <value>15</value>
                        <unit>minutes</unit>
                        <uncertainty>
                            <type>absolute</type>
                            <value>5</value>
                        </uncertainty>
                    </Time>
                    <Temperature>
                        <value>230</value>
                        <unit>Celsius</unit>
                    </Temperature>
                </Mixing>
            </ChooseParameter>
            <ChooseParameter>
                <Molding>
                    <MoldingMode>hot-pressing</MoldingMode>
                    <MoldingInfo>
                        <Temperature>
                            <value>200</value>
                            <unit>Celsius</unit>
                        </Temperature>
                    </MoldingInfo>
                </Molding>
            </ChooseParameter>
        </MeltMixing>
    </PROCESSING>
    <CHARACTERIZATION>
        <Scanning_Electron_Microscopy>
            <EquipmentUsed>JEOL JSM-6400</EquipmentUsed>
        </Scanning_Electron_Microscopy>
        <Dielectric_and_Impedance_Spectroscopy_Analysis>
            <Equipment>Agilent E4991A</Equipment>
        </Dielectric_and_Impedance_Spectroscopy_Analysis>
        <XRay_Diffraction_and_Scattering>
            <Equipment>Siemens D5000</Equipment>
        </XRay_Diffraction_and_Scattering>
    </CHARACTERIZATION>
    <PROPERTIES>
        <Electrical>
            <AC_DielectricDispersion>
                <Dielectric_Real_Permittivity>
                    <description>Relative permittivity at 1GHz</description>
                    <value>3.1</value>
                </Dielectric_Real_Permittivity>
                <Dielectric_Loss_Tangent>
                    <description>Loss Tangent at 1 GHz</description>
                    <value>0.0001</value>
                </Dielectric_Loss_Tangent>
            </AC_DielectricDispersion>
        </Electrical>
    </PROPERTIES>
</PolymerNanocomposite>

File: L102_S6_Hu_2007.xml
<PolymerNanocomposite>
    <ID>L102_S6_Hu_2007</ID>
    <Control_ID>L102_S1_Hu_2007</Control_ID>
    <SchemaVersion>PNC_schema_041220</SchemaVersion>
    <DatasetID>5e96fe8dc9db0157d0737e3f</DatasetID>
    <SchemaID>5e96dbe7c49dc53363c20305</SchemaID>
    <DATA_SOURCE>
        <Citation>
            <CommonFields>
                <CitationType>research article</CitationType>
                <Publication>Journal of the European Ceramic Society</Publication>
                <Title>Dielectric properties of BST/polymer composite</Title>
                <Author>Hu, Tao</Author>
                <Author>Juuti, Jari</Author>
                <Author>Jantunen, Heli</Author>
                <Author>Vilkman, Taisto</Author>
                <Keyword>Composites</Keyword>
                <Keyword>Dielectric properties</Keyword>
                <Keyword>Microstructure-final</Keyword>
                <Keyword>BST-COC</Keyword>
                <Publisher>Elsevier</Publisher>
                <PublicationYear>2007</PublicationYear>
                <DOI>10.1016/j.jeurceramsoc.2007.02.082</DOI>
                <Volume>27</Volume>
                <URL>https://www.sciencedirect.com/science/article/pii/S0955221907001252?via%3Dihub</URL>
                <Language>English</Language>
                <Location>Microelectronics and Materials Physics Laboratories, EMPART Research Group of Infotech Oulu, P.O. Box 4500, FIN-90014 University of Oulu, Finland</Location>
                <DateOfCitation>2015-07-24</DateOfCitation>
            </CommonFields>
            <CitationType>
                <Journal>
                    <ISSN>0955-2219</ISSN>
                    <Issue>13-15</Issue>
                </Journal>
            </CitationType>
        </Citation>
    </DATA_SOURCE>
    <MATERIALS>
        <Matrix>
            <MatrixComponent>
                <ChemicalName>cyclo olefin copolymer</ChemicalName>
                <StdChemicalName>Cyclic olefin copolymer</StdChemicalName>
                <uSMILES>C=C.C1CC2CC1C=C2</uSMILES>
                <Abbreviation>COC</Abbreviation>
                <PolymerType>copolymer</PolymerType>
                <ManufacturerOrSourceName>Ticona GmbH, Germany</ManufacturerOrSourceName>
                <TradeName>Topas 8007S-04</TradeName>
                <Density>
                    <value>1.02</value>
                    <unit>g/cm^3</unit>
                </Density>
            </MatrixComponent>
        </Matrix>
        <Filler>
            <FillerComponent>
                <ChemicalName>barium strontium titanate</ChemicalName>
                <StdChemicalName>Barium strontium titanate</StdChemicalName>
                <Abbreviation>BST</Abbreviation>
                <ManufacturerOrSourceName>Sigma&#8211;Aldrich Chemie GmbH, Germany</ManufacturerOrSourceName>
                <Density>
                    <value>4.9</value>
                    <unit>g/cm^3</unit>
                </Density>
                <SphericalParticleDiameter>
                    <description>less than 200 nm</description>
                    <value>200</value>
                    <unit>nm</unit>
                </SphericalParticleDiameter>
                <FillerComponentInComposite>
                    <mass>0.45880149812734083</mass>
                    <volume>0.15</volume>
                </FillerComponentInComposite>
            </FillerComponent>
            <FillerComposition>
                <Fraction>
                    <mass>
                        <value>0.45880149812734083</value>
                        <source>computed by NanoMine</source>
                    </mass>
                    <volume>
                        <value>0.15</value>
                        <source>reported</source>
                    </volume>
                </Fraction>
            </FillerComposition>
            <Description>Ba0.5Sr0.5TiO3</Description>
        </Filler>
    </MATERIALS>
    <PROCESSING>
        <MeltMixing>
            <ChooseParameter>
                <Mixing>
                    <Mixer>Torque Rheometer</Mixer>
                    <RPM>
                        <description>32-64 rpm</description>
                        <value>48</value>
                        <unit>rpm</unit>
                    </RPM>
                    <Time>
                        <value>15</value>
                        <unit>minutes</unit>
                        <uncertainty>
                            <type>absolute</type>
                            <value>5</value>
                        </uncertainty>
                    </Time>
                    <Temperature>
                        <value>230</value>
                        <unit>Celsius</unit>
                    </Temperature>
                </Mixing>
            </ChooseParameter>
            <ChooseParameter>
                <Molding>
                    <MoldingMode>hot-pressing</MoldingMode>
                    <MoldingInfo>
                        <Temperature>
                            <value>200</value>
                            <unit>Celsius</unit>
                        </Temperature>
                    </MoldingInfo>
                </Molding>
            </ChooseParameter>
        </MeltMixing>
    </PROCESSING>
    <CHARACTERIZATION>
        <Scanning_Electron_Microscopy>
            <EquipmentUsed>JEOL JSM-6400</EquipmentUsed>
        </Scanning_Electron_Microscopy>
        <Dielectric_and_Impedance_Spectroscopy_Analysis>
            <Equipment>Agilent E4991A</Equipment>
        </Dielectric_and_Impedance_Spectroscopy_Analysis>
        <XRay_Diffraction_and_Scattering>
            <Equipment>Siemens D5000</Equipment>
        </XRay_Diffraction_and_Scattering>
    </CHARACTERIZATION>
    <PROPERTIES>
        <Electrical>
            <AC_DielectricDispersion>
                <Dielectric_Real_Permittivity>
                    <description>Relative permittivity at 1GHz</description>
                    <value>4.4</value>
                </Dielectric_Real_Permittivity>
                <Dielectric_Loss_Tangent>
                    <description>Loss Tangent at 1 GHz</description>
                    <value>0.001</value>
                </Dielectric_Loss_Tangent>
            </AC_DielectricDispersion>
        </Electrical>
    </PROPERTIES>
</PolymerNanocomposite>

File: L102_S7_Hu_2007.xml
<PolymerNanocomposite>
    <ID>L102_S7_Hu_2007</ID>
    <Control_ID>L102_S1_Hu_2007</Control_ID>
    <SchemaVersion>PNC_schema_041220</SchemaVersion>
    <DatasetID>5e96fe8dc9db0157d0737e3f</DatasetID>
    <SchemaID>5e96dbe7c49dc53363c20305</SchemaID>
    <DATA_SOURCE>
        <Citation>
            <CommonFields>
                <CitationType>research article</CitationType>
                <Publication>Journal of the European Ceramic Society</Publication>
                <Title>Dielectric properties of BST/polymer composite</Title>
                <Author>Hu, Tao</Author>
                <Author>Juuti, Jari</Author>
                <Author>Jantunen, Heli</Author>
                <Author>Vilkman, Taisto</Author>
                <Keyword>Composites</Keyword>
                <Keyword>Dielectric properties</Keyword>
                <Keyword>Microstructure-final</Keyword>
                <Keyword>BST-COC</Keyword>
                <Publisher>Elsevier</Publisher>
                <PublicationYear>2007</PublicationYear>
                <DOI>10.1016/j.jeurceramsoc.2007.02.082</DOI>
                <Volume>27</Volume>
                <URL>https://www.sciencedirect.com/science/article/pii/S0955221907001252?via%3Dihub</URL>
                <Language>English</Language>
                <Location>Microelectronics and Materials Physics Laboratories, EMPART Research Group of Infotech Oulu, P.O. Box 4500, FIN-90014 University of Oulu, Finland</Location>
                <DateOfCitation>2015-07-24</DateOfCitation>
            </CommonFields>
            <CitationType>
                <Journal>
                    <ISSN>0955-2219</ISSN>
                    <Issue>13-15</Issue>
                </Journal>
            </CitationType>
        </Citation>
    </DATA_SOURCE>
    <MATERIALS>
        <Matrix>
            <MatrixComponent>
                <ChemicalName>cyclo olefin copolymer</ChemicalName>
                <StdChemicalName>Cyclic olefin copolymer</StdChemicalName>
                <uSMILES>C=C.C1CC2CC1C=C2</uSMILES>
                <Abbreviation>COC</Abbreviation>
                <PolymerType>copolymer</PolymerType>
                <ManufacturerOrSourceName>Ticona GmbH, Germany</ManufacturerOrSourceName>
                <TradeName>Topas 8007S-04</TradeName>
                <Density>
                    <value>1.02</value>
                    <unit>g/cm^3</unit>
                </Density>
            </MatrixComponent>
        </Matrix>
        <Filler>
            <FillerComponent>
                <ChemicalName>barium strontium titanate</ChemicalName>
                <StdChemicalName>Barium strontium titanate</StdChemicalName>
                <Abbreviation>BST</Abbreviation>
                <ManufacturerOrSourceName>Sigma&#8211;Aldrich Chemie GmbH, Germany</ManufacturerOrSourceName>
                <Density>
                    <value>4.9</value>
                    <unit>g/cm^3</unit>
                </Density>
                <SphericalParticleDiameter>
                    <description>less than 200 nm</description>
                    <value>200</value>
                    <unit>nm</unit>
                </SphericalParticleDiameter>
                <FillerComponentInComposite>
                    <mass>0.5047086521483226</mass>
                    <volume>0.175</volume>
                </FillerComponentInComposite>
            </FillerComponent>
            <FillerComposition>
                <Fraction>
                    <mass>
                        <value>0.5047086521483226</value>
                        <source>computed by NanoMine</source>
                    </mass>
                    <volume>
                        <value>0.175</value>
                        <source>reported</source>
                    </volume>
                </Fraction>
            </FillerComposition>
            <Description>Ba0.5Sr0.5TiO3</Description>
        </Filler>
    </MATERIALS>
    <PROCESSING>
        <MeltMixing>
            <ChooseParameter>
                <Mixing>
                    <Mixer>Torque Rheometer</Mixer>
                    <RPM>
                        <description>32-64 rpm</description>
                        <value>48</value>
                        <unit>rpm</unit>
                    </RPM>
                    <Time>
                        <value>15</value>
                        <unit>minutes</unit>
                        <uncertainty>
                            <type>absolute</type>
                            <value>5</value>
                        </uncertainty>
                    </Time>
                    <Temperature>
                        <value>230</value>
                        <unit>Celsius</unit>
                    </Temperature>
                </Mixing>
            </ChooseParameter>
            <ChooseParameter>
                <Molding>
                    <MoldingMode>hot-pressing</MoldingMode>
                    <MoldingInfo>
                        <Temperature>
                            <value>200</value>
                            <unit>Celsius</unit>
                        </Temperature>
                    </MoldingInfo>
                </Molding>
            </ChooseParameter>
        </MeltMixing>
    </PROCESSING>
    <CHARACTERIZATION>
        <Scanning_Electron_Microscopy>
            <EquipmentUsed>JEOL JSM-6400</EquipmentUsed>
        </Scanning_Electron_Microscopy>
        <Dielectric_and_Impedance_Spectroscopy_Analysis>
            <Equipment>Agilent E4991A</Equipment>
        </Dielectric_and_Impedance_Spectroscopy_Analysis>
        <XRay_Diffraction_and_Scattering>
            <Equipment>Siemens D5000</Equipment>
        </XRay_Diffraction_and_Scattering>
    </CHARACTERIZATION>
    <PROPERTIES>
        <Electrical>
            <AC_DielectricDispersion>
                <Dielectric_Real_Permittivity>
                    <description>Relative permittivity at 1GHz</description>
                    <value>4.8</value>
                </Dielectric_Real_Permittivity>
                <Dielectric_Loss_Tangent>
                    <description>Loss Tangent at 1 GHz</description>
                    <value>0.0012</value>
                </Dielectric_Loss_Tangent>
            </AC_DielectricDispersion>
        </Electrical>
    </PROPERTIES>
</PolymerNanocomposite>

File: L102_S9_Hu_2007.xml
<PolymerNanocomposite>
    <ID>L102_S9_Hu_2007</ID>
    <Control_ID>L102_S1_Hu_2007</Control_ID>
    <SchemaVersion>PNC_schema_041220</SchemaVersion>
    <DatasetID>5e96fe8dc9db0157d0737e3f</DatasetID>
    <SchemaID>5e96dbe7c49dc53363c20305</SchemaID>
    <DATA_SOURCE>
        <Citation>
            <CommonFields>
                <CitationType>research article</CitationType>
                <Publication>Journal of the European Ceramic Society</Publication>
                <Title>Dielectric properties of BST/polymer composite</Title>
                <Author>Hu, Tao</Author>
                <Author>Juuti, Jari</Author>
                <Author>Jantunen, Heli</Author>
                <Author>Vilkman, Taisto</Author>
                <Keyword>Composites</Keyword>
                <Keyword>Dielectric properties</Keyword>
                <Keyword>Microstructure-final</Keyword>
                <Keyword>BST-COC</Keyword>
                <Publisher>Elsevier</Publisher>
                <PublicationYear>2007</PublicationYear>
                <DOI>10.1016/j.jeurceramsoc.2007.02.082</DOI>
                <Volume>27</Volume>
                <URL>https://www.sciencedirect.com/science/article/pii/S0955221907001252?via%3Dihub</URL>
                <Language>English</Language>
                <Location>Microelectronics and Materials Physics Laboratories, EMPART Research Group of Infotech Oulu, P.O. Box 4500, FIN-90014 University of Oulu, Finland</Location>
                <DateOfCitation>2015-07-24</DateOfCitation>
            </CommonFields>
            <CitationType>
                <Journal>
                    <ISSN>0955-2219</ISSN>
                    <Issue>13-15</Issue>
                </Journal>
            </CitationType>
        </Citation>
    </DATA_SOURCE>
    <MATERIALS>
        <Matrix>
            <MatrixComponent>
                <ChemicalName>cyclo olefin copolymer</ChemicalName>
                <StdChemicalName>Cyclic olefin copolymer</StdChemicalName>
                <uSMILES>C=C.C1CC2CC1C=C2</uSMILES>
                <Abbreviation>COC</Abbreviation>
                <PolymerType>copolymer</PolymerType>
                <ManufacturerOrSourceName>Ticona GmbH, Germany</ManufacturerOrSourceName>
                <TradeName>Topas 8007S-04</TradeName>
                <Density>
                    <value>1.02</value>
                    <unit>g/cm^3</unit>
                </Density>
            </MatrixComponent>
        </Matrix>
        <Filler>
            <FillerComponent>
                <ChemicalName>barium strontium titanate</ChemicalName>
                <StdChemicalName>Barium strontium titanate</StdChemicalName>
                <Abbreviation>BST</Abbreviation>
                <ManufacturerOrSourceName>Sigma&#8211;Aldrich Chemie GmbH, Germany</ManufacturerOrSourceName>
                <Density>
                    <value>4.9</value>
                    <unit>g/cm^3</unit>
                </Density>
                <SphericalParticleDiameter>
                    <description>less than 200 nm</description>
                    <value>200</value>
                    <unit>nm</unit>
                </SphericalParticleDiameter>
                <FillerComponentInComposite>
                    <mass>0.7029212310902452</mass>
                    <volume>0.33</volume>
                </FillerComponentInComposite>
            </FillerComponent>
            <FillerComposition>
                <Fraction>
                    <mass>
                        <value>0.7029212310902452</value>
                        <source>computed by NanoMine</source>
                    </mass>
                    <volume>
                        <value>0.33</value>
                        <source>reported</source>
                    </volume>
                </Fraction>
            </FillerComposition>
            <Description>Ba0.5Sr0.5TiO3</Description>
        </Filler>
    </MATERIALS>
    <PROCESSING>
        <MeltMixing>
            <ChooseParameter>
                <Mixing>
                    <Mixer>Torque Rheometer</Mixer>
                    <RPM>
                        <description>32-64 rpm</description>
                        <value>48</value>
                        <unit>rpm</unit>
                    </RPM>
                    <Time>
                        <value>15</value>
                        <unit>minutes</unit>
                        <uncertainty>
                            <type>absolute</type>
                            <value>5</value>
                        </uncertainty>
                    </Time>
                    <Temperature>
                        <value>230</value>
                        <unit>Celsius</unit>
                    </Temperature>
                </Mixing>
            </ChooseParameter>
            <ChooseParameter>
                <Molding>
                    <MoldingMode>hot-pressing</MoldingMode>
                    <MoldingInfo>
                        <Temperature>
                            <value>200</value>
                            <unit>Celsius</unit>
                        </Temperature>
                    </MoldingInfo>
                </Molding>
            </ChooseParameter>
        </MeltMixing>
    </PROCESSING>
    <CHARACTERIZATION>
        <Scanning_Electron_Microscopy>
            <EquipmentUsed>JEOL JSM-6400</EquipmentUsed>
        </Scanning_Electron_Microscopy>
        <Dielectric_and_Impedance_Spectroscopy_Analysis>
            <Equipment>Agilent E4991A</Equipment>
        </Dielectric_and_Impedance_Spectroscopy_Analysis>
        <XRay_Diffraction_and_Scattering>
            <Equipment>Siemens D5000</Equipment>
        </XRay_Diffraction_and_Scattering>
    </CHARACTERIZATION>
    <PROPERTIES>
        <Electrical>
            <AC_DielectricDispersion>
                <Dielectric_Real_Permittivity>
                    <description>Relative permittivity at 1GHz</description>
                    <value>11.0</value>
                </Dielectric_Real_Permittivity>
                <Dielectric_Loss_Tangent>
                    <description>Loss Tangent at 1 GHz</description>
                    <value>0.0012</value>
                </Dielectric_Loss_Tangent>
            </AC_DielectricDispersion>
        </Electrical>
    </PROPERTIES>
</PolymerNanocomposite>

File: L103_S1_Dey_2004.xml
<PolymerNanocomposite>
    <ID>L103_S1_Dey_2004</ID>
    <DATA_SOURCE>
        <Citation>
            <CommonFields>
                <CitationType>research article</CitationType>
                <Publication>Nanotechnology</Publication>
                <Title>Characterization and dielectric properties of polyaniline-TiO2 nanocomposites</Title>
                <Author>Dey, Ashis</Author>
                <Author>De, Sukanta</Author>
                <Author>De, Amitabha</Author>
                <Author>De, S. K.</Author>
                <DOI>10.1088/0957-4484/15/9/028</DOI>
                <Volume>15</Volume>
                <Language>English</Language>
                <DateOfCitation>3/4/2016</DateOfCitation>
            </CommonFields>
        </Citation>
    </DATA_SOURCE>
    <MATERIALS>
        <Matrix>
            <MatrixComponent>
                <ChemicalName>polyaniline</ChemicalName>
                <Abbreviation>PANI</Abbreviation>
            </MatrixComponent>
        </Matrix>
        <Filler>
            <FillerComponent>
                <ChemicalName>titanium dioxide</ChemicalName>
                <Abbreviation>TiO2</Abbreviation>
                <ParticleSize>
                    <value>17.5</value>
                    <unit>nm</unit>
                </ParticleSize>
            </FillerComponent>
            <FillerComposition>
                <mass>0</mass>
            </FillerComposition>
        </Filler>
    </MATERIALS>
    <PROCESSING>
        <MeltMixing>
            <ChooseParameter>
                <Mixing>
                    <MixingMethod>ultra-sonication</MixingMethod>
                </Mixing>
            </ChooseParameter>
            <ChooseParameter>
                <Additive>
                    <Additive>acidic aqueous solution of APS</Additive>
                    <Amount>
                        <value>1.5</value>
                        <unit>mol</unit>
                    </Amount>
                </Additive>
            </ChooseParameter>
            <ChooseParameter>
                <Centrifugation>Used</Centrifugation>
            </ChooseParameter>
            <ChooseParameter>
                <Drying-Evaporation>
                    <Description>vacuum oven</Description>
                    <Temperature>
                        <value>60</value>
                        <unit>Celsius</unit>
                    </Temperature>
                    <Time>
                        <value>24</value>
                        <unit>hours</unit>
                    </Time>
                </Drying-Evaporation>
            </ChooseParameter>
        </MeltMixing>
    </PROCESSING>
    <CHARACTERIZATION>
        <Transmission_Electron_Microscopy>
            <EquipmentUsed>Hitachi 600</EquipmentUsed>
        </Transmission_Electron_Microscopy>
        <Fourier_Transform_Infrared_Spectroscopy>
            <Equipment>Parkin-Elmer model 1600</Equipment>
        </Fourier_Transform_Infrared_Spectroscopy>
        <XRay_Diffraction_and_Scattering>
            <Equipment>Philips diffractometer PW1710</Equipment>
        </XRay_Diffraction_and_Scattering>
    </CHARACTERIZATION>
    <PROPERTIES>
        <Electrical>
            <ElectricConductivity>
                <data>
                    <description>temperature dependence</description>
                    <data>
                        <headers>
                            <column id="0">T (K)</column>
                            <column id="1">conductivity (S cm^-1)</column>
                        </headers>
                        <rows>
                            <row id="0">
                                <column id="0">88.3437870431</column>
                                <column id="1">0.000122769738718</column>
                            </row>
                            <row id="1">
                                <column id="0">92.9218830028</column>
                                <column id="1">0.000132412302446</column>
                            </row>
                            <row id="2">
                                <column id="0">98.161701274</column>
                                <column id="1">0.000145315982046</column>
                            </row>
                            <row id="3">
                                <column id="0">104.261118696</column>
                                <column id="1">0.00016040799815</column>
                            </row>
                            <row id="4">
                                <column id="0">110.109640654</column>
                                <column id="1">0.00017603635883</column>
                            </row>
                            <row id="5">
                                <column id="0">116.372536166</column>
                                <column id="1">0.000192073969945</column>
                            </row>
                            <row id="6">
                                <column id="0">122.252661858</column>
                                <column id="1">0.000202415103763</column>
                            </row>
                            <row id="7">
                                <column id="0">128.508915819</column>
                                <column id="1">0.000217046270292</column>
                            </row>
                            <row id="8">
                                <column id="0">140.700204764</column>
                                <column id="1">0.000242422133044</column>
                            </row>
                            <row id="9">
                                <column id="0">134.230733411</column>
                                <column id="1">0.000228718172523</column>
                            </row>
                            <row id="10">
                                <column id="0">188.499740743</column>
                                <column id="1">0.000359987949747</column>
                            </row>
                            <row id="11">
                                <column id="0">153.10318281</column>
                                <column id="1">0.000273899310237</column>
                            </row>
                            <row id="12">
                                <column id="0">159.569755195</column>
                                <column id="1">0.000286956477513</column>
                            </row>
                            <row id="13">
                                <column id="0">165.509410331</column>
                                <column id="1">0.000304122493066</column>
                            </row>
                            <row id="14">
                                <column id="0">174.113299856</column>
                                <column id="1">0.000322347629514</column>
                            </row>
                            <row id="15">
                                <column id="0">182.495362813</column>
                                <column id="1">0.000343635175395</column>
                            </row>
                            <row id="16">
                                <column id="0">194.968604068</column>
                                <column id="1">0.000372788247722</column>
                            </row>
                            <row id="17">
                                <column id="0">201.270978066</column>
                                <column id="1">0.000392792136806</column>
                            </row>
                            <row id="18">
                                <column id="0">211.800247287</column>
                                <column id="1">0.000423608872072</column>
                            </row>
                            <row id="19">
                                <column id="0">220.773021848</column>
                                <column id="1">0.000446366586825</column>
                            </row>
                            <row id="20">
                                <column id="0">232.867026995</column>
                                <column id="1">0.000484181849358</column>
                            </row>
                            <row id="21">
                                <column id="0">241.579753275</column>
                                <column id="1">0.000513135815638</column>
                            </row>
                            <row id="22">
                                <column id="0">250.118076625</column>
                                <column id="1">0.00054381034631</column>
                            </row>
                            <row id="23">
                                <column id="0">268.356987508</column>
                                <column id="1">0.000607249993977</column>
                            </row>
                            <row id="24">
                                <column id="0">279.768805113</column>
                                <column id="1">0.000636173012109</column>
                            </row>
                            <row id="25">
                                <column id="0">293.566000894</column>
                                <column id="1">0.000686050031968</column>
                            </row>
                        </rows>
                    </data>
                </data>
            </ElectricConductivity>
        </Electrical>
    </PROPERTIES>
</PolymerNanocomposite>

File: L103_S2_Dey_2004.xml
<PolymerNanocomposite>
    <ID>L103_S2_Dey_2004</ID>
    <DATA_SOURCE>
        <Citation>
            <CommonFields>
                <CitationType>research article</CitationType>
                <Publication>Nanotechnology</Publication>
                <Title>Characterization and dielectric properties of polyaniline-TiO2 nanocomposites</Title>
                <Author>Dey, Ashis</Author>
                <Author>De, Sukanta</Author>
                <Author>De, Amitabha</Author>
                <Author>De, S. K.</Author>
                <DOI>10.1088/0957-4484/15/9/028</DOI>
                <Volume>15</Volume>
                <Language>English</Language>
                <DateOfCitation>3/4/2016</DateOfCitation>
            </CommonFields>
        </Citation>
    </DATA_SOURCE>
    <MATERIALS>
        <Matrix>
            <MatrixComponent>
                <ChemicalName>polyaniline</ChemicalName>
                <Abbreviation>PANI</Abbreviation>
            </MatrixComponent>
        </Matrix>
        <Filler>
            <FillerComponent>
                <ChemicalName>titanium dioxide</ChemicalName>
                <Abbreviation>TiO2</Abbreviation>
                <ParticleSize>
                    <value>17.5</value>
                    <unit>nm</unit>
                </ParticleSize>
            </FillerComponent>
            <FillerComposition>
                <mass>7.3%</mass>
            </FillerComposition>
        </Filler>
    </MATERIALS>
    <PROCESSING>
        <MeltMixing>
            <ChooseParameter>
                <Mixing>
                    <MixingMethod>ultra-sonication</MixingMethod>
                </Mixing>
            </ChooseParameter>
            <ChooseParameter>
                <Additive>
                    <Additive>acidic aqueous solution of APS</Additive>
                    <Amount>
                        <value>1.5</value>
                        <unit>mol</unit>
                    </Amount>
                </Additive>
            </ChooseParameter>
            <ChooseParameter>
                <Centrifugation>Used</Centrifugation>
            </ChooseParameter>
            <ChooseParameter>
                <Drying-Evaporation>
                    <Description>vacuum oven</Description>
                    <Temperature>
                        <value>60</value>
                        <unit>Celsius</unit>
                    </Temperature>
                    <Time>
                        <value>24</value>
                        <unit>hours</unit>
                    </Time>
                </Drying-Evaporation>
            </ChooseParameter>
        </MeltMixing>
    </PROCESSING>
    <CHARACTERIZATION>
        <Transmission_Electron_Microscopy>
            <EquipmentUsed>Hitachi 600</EquipmentUsed>
        </Transmission_Electron_Microscopy>
        <Fourier_Transform_Infrared_Spectroscopy>
            <Equipment>Parkin-Elmer model 1600</Equipment>
        </Fourier_Transform_Infrared_Spectroscopy>
        <XRay_Diffraction_and_Scattering>
            <Equipment>Philips diffractometer PW1710</Equipment>
        </XRay_Diffraction_and_Scattering>
    </CHARACTERIZATION>
    <PROPERTIES>
        <Electrical>
            <ElectricConductivity>
                <data>
                    <description>temperature dependence</description>
                    <data>
                        <headers>
                            <column id="0">T (K)</column>
                            <column id="1">conductivity (S cm^-1)</column>
                        </headers>
                        <rows>
                            <row id="0">
                                <column id="0">299.367284563</column>
                                <column id="1">0.000410099805435</column>
                            </row>
                            <row id="1">
                                <column id="0">286.608439103</column>
                                <column id="1">0.000367322628264</column>
                            </row>
                            <row id="2">
                                <column id="0">274.857612561</column>
                                <column id="1">0.00032149132421</column>
                            </row>
                            <row id="3">
                                <column id="0">263.69863373</column>
                                <column id="1">0.00029131074742</column>
                            </row>
                            <row id="4">
                                <column id="0">252.801658504</column>
                                <column id="1">0.000263960786984</column>
                            </row>
                            <row id="5">
                                <column id="0">242.46561796</column>
                                <column id="1">0.000233709889556</column>
                            </row>
                            <row id="6">
                                <column id="0">232.917975613</column>
                                <column id="1">0.000212999657551</column>
                            </row>
                            <row id="7">
                                <column id="0">223.835691486</column>
                                <column id="1">0.000190783744332</column>
                            </row>
                            <row id="8">
                                <column id="0">215.432645218</column>
                                <column id="1">0.00017287530564</column>
                            </row>
                            <row id="9">
                                <column id="0">207.19055685</column>
                                <column id="1">0.000156646325123</column>
                            </row>
                            <row id="10">
                                <column id="0">198.90206089</column>
                                <column id="1">0.000139498040974</column>
                            </row>
                            <row id="11">
                                <column id="0">191.852792721</column>
                                <column id="1">0.000130112642749</column>
                            </row>
                            <row id="12">
                                <column id="0">184.122231233</column>
                                <column id="1">0.000117895726252</column>
                            </row>
                            <row id="13">
                                <column id="0">177.532036104</column>
                                <column id="1">0.000106829121007</column>
                            </row>
                            <row id="14">
                                <column id="0">170.692527659</column>
                                <column id="1">9.51334419366e-05</column>
                            </row>
                            <row id="15">
                                <column id="0">164.695065403</column>
                                <column id="1">8.62034808517e-05</column>
                            </row>
                            <row id="16">
                                <column id="0">158.791753727</column>
                                <column id="1">7.81109739083e-05</column>
                            </row>
                            <row id="17">
                                <column id="0">153.152739917</column>
                                <column id="1">6.99646810273e-05</column>
                            </row>
                            <row id="18">
                                <column id="0">147.761834427</column>
                                <column id="1">6.45061493466e-05</column>
                            </row>
                            <row id="19">
                                <column id="0">142.462244616</column>
                                <column id="1">5.8113067817e-05</column>
                            </row>
                            <row id="20">
                                <column id="0">137.533692424</column>
                                <column id="1">5.26575989639e-05</column>
                            </row>
                            <row id="21">
                                <column id="0">132.818244495</column>
                                <column id="1">4.82695321835e-05</column>
                            </row>
                            <row id="22">
                                <column id="0">128.429333561</column>
                                <column id="1">4.34847611342e-05</column>
                            </row>
                            <row id="23">
                                <column id="0">123.97832739</column>
                                <column id="1">3.96309571063e-05</column>
                            </row>
                            <row id="24">
                                <column id="0">119.716901828</column>
                                <column id="1">3.59098114632e-05</column>
                            </row>
                            <row id="25">
                                <column id="0">115.749319041</column>
                                <column id="1">3.27273316139e-05</column>
                            </row>
                            <row id="26">
                                <column id="0">111.94474682</column>
                                <column id="1">2.98268966315e-05</column>
                            </row>
                            <row id="27">
                                <column id="0">108.295213933</column>
                                <column id="1">2.718622899e-05</column>
                            </row>
                            <row id="28">
                                <column id="0">104.791859086</column>
                                <column id="1">2.4633580128e-05</column>
                            </row>
                            <row id="29">
                                <column id="0">101.336382136</column>
                                <column id="1">2.24504477422e-05</column>
                            </row>
                            <row id="30">
                                <column id="0">98.1122803465</column>
                                <column id="1">2.02248198976e-05</column>
                            </row>
                            <row id="31">
                                <column id="0">95.015386624</column>
                                <column id="1">1.85396291634e-05</column>
                            </row>
                            <row id="32">
                                <column id="0">91.9565285832</column>
                                <column id="1">1.63203134846e-05</column>
                            </row>
                            <row id="33">
                                <column id="0">89.099667738</column>
                                <column id="1">1.46173701518e-05</column>
                            </row>
                            <row id="34">
                                <column id="0">86.3518417288</column>
                                <column id="1">1.34773507998e-05</column>
                            </row>
                            <row id="35">
                                <column id="0">83.7101449319</column>
                                <column id="1">1.21424861907e-05</column>
                            </row>
                        </rows>
                    </data>
                </data>
            </ElectricConductivity>
        </Electrical>
    </PROPERTIES>
</PolymerNanocomposite>
