Repository: nfinan/xmlfiles

File: L105_S10_Qi_2005.xml
<PolymerNanocomposite>
    <ID>L105_S10_Qi_2005</ID>
    <Control_ID>L105_S1_Qi_2005</Control_ID>
    <SchemaVersion>PNC_schema_041220</SchemaVersion>
    <DatasetID>5e96fec2c9db0157d0737e41</DatasetID>
    <SchemaID>5e96dbe7c49dc53363c20305</SchemaID>
    <DATA_SOURCE>
        <Citation>
            <CommonFields>
                <CitationType>research article</CitationType>
                <Publication>Advanced Materials</Publication>
                <Title>High&#8208;Dielectric&#8208;Constant Silver-Epoxy Composites as Embedded Dielectrics</Title>
                <Author>Qi, L.</Author>
                <Author>Lee, B.&#8201;I.</Author>
                <Author>Chen, S.</Author>
                <Author>Samuels, W.&#8201;D.</Author>
                <Author>Exarhos, G.&#8201;J.</Author>
                <Keyword>Dielectric</Keyword>
                <Keyword>Epoxy&#8208;based materials</Keyword>
                <Keyword>Flexible electronics</Keyword>
                <Keyword>Nanocomposites</Keyword>
                <Keyword>Nanoparticles</Keyword>
                <Keyword>metal</Keyword>
                <Publisher>WILEY&#8208;VCH Verlag</Publisher>
                <PublicationYear>2005</PublicationYear>
                <DOI>10.1002/adma.200401816</DOI>
                <Volume>17</Volume>
                <URL>http://onlinelibrary.wiley.com/doi/10.1002/adma.200401816/abstract</URL>
                <Language>English</Language>
                <Location>School of Materials Science and Engineering, Clemson University, Clemson, SC 29634, USA</Location>
                <DateOfCitation>2016-06-14</DateOfCitation>
            </CommonFields>
            <CitationType>
                <Journal>
                    <ISSN>1521-4095</ISSN>
                    <Issue>14</Issue>
                </Journal>
            </CitationType>
        </Citation>
    </DATA_SOURCE>
    <MATERIALS>
        <Matrix>
            <MatrixComponent>
                <ChemicalName>3,4-epoxycyclohexylmethyl-3,4-epoxycyclohexanecarboxylate</ChemicalName>
                <StdChemicalName>Cycloaliphatic Epoxy Resin</StdChemicalName>
                <uSMILES>O=C(OCC1CCC2OC2C1)C3CCC4OC4C3</uSMILES>
                <Abbreviation>Epoxy</Abbreviation>
                <ManufacturerOrSourceName>Aldrich</ManufacturerOrSourceName>
                <Density>
                    <description>inserted from ChemProps, NanoMine</description>
                    <value>1.17</value>
                    <unit>g/cm3</unit>
                </Density>
                <Hardener>hexahydro-4-methylpthalic anhydride</Hardener>
            </MatrixComponent>
        </Matrix>
        <Filler>
            <FillerComponent>
                <ChemicalName>Silver</ChemicalName>
                <StdChemicalName>Silver</StdChemicalName>
                <Density>
                    <description>inserted from ChemProps, NanoMine</description>
                    <value>10.5</value>
                    <unit>g/cm3</unit>
                </Density>
                <SphericalParticleDiameter>
                    <value>40</value>
                    <unit>nm</unit>
                </SphericalParticleDiameter>
                <FillerComponentInComposite>
                    <mass>0.7553787010184123</mass>
                    <volume>0.256</volume>
                </FillerComponentInComposite>
                <ParticleSurfaceTreatment>
                    <ChemicalName>Mercaptosuccinic Acid</ChemicalName>
                    <Abbreviation>MSA</Abbreviation>
                </ParticleSurfaceTreatment>
            </FillerComponent>
            <FillerProcessing>
                <ChooseParameter>
                    <Mixing>
                        <Description>aqueous AgNO3 solution mixed with solution containing Mercaptosuccinic acid and dodecanoic acid</Description>
                        <Mixer>NaBH4</Mixer>
                        <MixingMethod>stirring</MixingMethod>
                        <Time>
                            <value>10</value>
                            <unit>minutes</unit>
                        </Time>
                    </Mixing>
                </ChooseParameter>
            </FillerProcessing>
            <FillerComposition>
                <Fraction>
                    <mass>
                        <value>0.7553787010184123</value>
                        <source>computed by NanoMine</source>
                    </mass>
                    <volume>
                        <value>0.256</value>
                        <source>reported</source>
                    </volume>
                </Fraction>
            </FillerComposition>
        </Filler>
    </MATERIALS>
    <PROCESSING>
        <ExperimentalProcedure>Mixing of epoxy resin and Ag nanoparticles, followed by spin coating and curing</ExperimentalProcedure>
        <SolutionProcessing>
            <ChooseParameter>
                <Mixing>
                    <Description>Epoxy resin mixed with Ag nanoparticles</Description>
                    <MixingMethod>ball milling</MixingMethod>
                    <ChemicalUsed>
                        <description>acetone</description>
                    </ChemicalUsed>
                    <Time>
                        <value>10</value>
                        <unit>hours</unit>
                    </Time>
                </Mixing>
            </ChooseParameter>
        </SolutionProcessing>
        <Other_Processing>
            <ChooseParameter>
                <Heating>
                    <Description>mixed epoxy-silver composite was spin coated on a gold sputtered aluminium substrate</Description>
                    <Temperature>
                        <value>45</value>
                        <unit>Celsius</unit>
                    </Temperature>
                    <Time>
                        <value>2</value>
                        <unit>hours</unit>
                    </Time>
                </Heating>
            </ChooseParameter>
            <ChooseParameter>
                <Heating>
                    <Description>mixed epoxy-silver composite was spin coated on a gold sputtered aluminium substrate</Description>
                    <Temperature>
                        <value>160</value>
                        <unit>Celsius</unit>
                    </Temperature>
                    <Time>
                        <value>1</value>
                        <unit>hours</unit>
                    </Time>
                </Heating>
            </ChooseParameter>
        </Other_Processing>
    </PROCESSING>
    <PROPERTIES>
        <Electrical>
            <AC_DielectricDispersion>
                <DielectricDispersionDependence>
                    <FrequencyDependence>
                        <condition>
                            <temperature>
                                <value>25</value>
                                <unit>Celsius</unit>
                            </temperature>
                        </condition>
                    </FrequencyDependence>
                </DielectricDispersionDependence>
                <Dielectric_Real_Permittivity>
                    <data>
                        <description>Frequency sweep</description>
                        <AxisLabel>
                            <xName>Frequency</xName>
                            <xUnit>kHz</xUnit>
                            <yName>Relative Dielectric Constant</yName>
                            <yUnit>dimensionless</yUnit>
                        </AxisLabel>
                        <data>
                            <headers>
                                <column id="0">Frequency (kHz)</column>
                                <column id="1">Relative Dielectric Constant</column>
                            </headers>
                            <rows>
                                <row id="0">
                                    <column id="0">1000.0</column>
                                    <column id="1">87.2936872964</column>
                                </row>
                                <row id="1">
                                    <column id="0">100.0</column>
                                    <column id="1">129.540464511</column>
                                </row>
                                <row id="2">
                                    <column id="0">10.0</column>
                                    <column id="1">158.495707317</column>
                                </row>
                                <row id="3">
                                    <column id="0">1.0</column>
                                    <column id="1">212.610383757</column>
                                </row>
                            </rows>
                        </data>
                    </data>
                </Dielectric_Real_Permittivity>
                <Dielectric_Loss_Tangent>
                    <data>
                        <description>frequency sweep</description>
                        <AxisLabel>
                            <xName>Frequency</xName>
                            <xUnit>kHz</xUnit>
                            <yName>Tan Delta</yName>
                            <yUnit>dimensionless</yUnit>
                        </AxisLabel>
                        <data>
                            <headers>
                                <column id="0">Frequency (kHz)</column>
                                <column id="1">Tan Delta</column>
                            </headers>
                            <rows>
                                <row id="0">
                                    <column id="0">1.0</column>
                                    <column id="1">0.0351048453608</column>
                                </row>
                                <row id="1">
                                    <column id="0">10.0</column>
                                    <column id="1">0.0427045360825</column>
                                </row>
                                <row id="2">
                                    <column id="0">100.0</column>
                                    <column id="1">0.0476654639175</column>
                                </row>
                                <row id="3">
                                    <column id="0">1000.0</column>
                                    <column id="1">0.0510254639175</column>
                                </row>
                            </rows>
                        </data>
                    </data>
                </Dielectric_Loss_Tangent>
            </AC_DielectricDispersion>
            <DielectricBreakdownStrength>
                <Condition>measured at 200 V/s</Condition>
                <Profile>
                    <description>measured at room temperature and 1 kHz</description>
                    <value>1000000.0</value>
                    <unit>V/m</unit>
                </Profile>
            </DielectricBreakdownStrength>
            <ElectricConductivity>
                <description>measured at room temperature and 1 kHz</description>
                <value>9.89e-05</value>
                <unit>S/m</unit>
            </ElectricConductivity>
        </Electrical>
    </PROPERTIES>
</PolymerNanocomposite>
