Repository: nfinan/xmlfiles

File: L105_S2_Qi_2005.xml
<PolymerNanocomposite>
    <ID>L105_S2_Qi_2005</ID>
    <Control_ID>L105_S1_Qi_2005</Control_ID>
    <SchemaVersion>PNC_schema_041220</SchemaVersion>
    <DatasetID>5e96fec2c9db0157d0737e41</DatasetID>
    <SchemaID>5e96dbe7c49dc53363c20305</SchemaID>
    <DATA_SOURCE>
        <Citation>
            <CommonFields>
                <CitationType>research article</CitationType>
                <Publication>Advanced Materials</Publication>
                <Title>High&#8208;Dielectric&#8208;Constant Silver-Epoxy Composites as Embedded Dielectrics</Title>
                <Author>Qi, L.</Author>
                <Author>Lee, B.&#8201;I.</Author>
                <Author>Chen, S.</Author>
                <Author>Samuels, W.&#8201;D.</Author>
                <Author>Exarhos, G.&#8201;J.</Author>
                <Keyword>Dielectric</Keyword>
                <Keyword>Epoxy&#8208;based materials</Keyword>
                <Keyword>Flexible electronics</Keyword>
                <Keyword>Nanocomposites</Keyword>
                <Keyword>Nanoparticles</Keyword>
                <Keyword>metal</Keyword>
                <Publisher>WILEY&#8208;VCH Verlag</Publisher>
                <PublicationYear>2005</PublicationYear>
                <DOI>10.1002/adma.200401816</DOI>
                <Volume>17</Volume>
                <URL>http://onlinelibrary.wiley.com/doi/10.1002/adma.200401816/abstract</URL>
                <Language>English</Language>
                <Location>School of Materials Science and Engineering, Clemson University, Clemson, SC 29634, USA</Location>
                <DateOfCitation>2016-06-14</DateOfCitation>
            </CommonFields>
            <CitationType>
                <Journal>
                    <ISSN>1521-4095</ISSN>
                    <Issue>14</Issue>
                </Journal>
            </CitationType>
        </Citation>
    </DATA_SOURCE>
    <MATERIALS>
        <Matrix>
            <MatrixComponent>
                <ChemicalName>3,4-epoxycyclohexylmethyl-3,4-epoxycyclohexanecarboxylate</ChemicalName>
                <StdChemicalName>Cycloaliphatic Epoxy Resin</StdChemicalName>
                <uSMILES>O=C(OCC1CCC2OC2C1)C3CCC4OC4C3</uSMILES>
                <Abbreviation>Epoxy</Abbreviation>
                <ManufacturerOrSourceName>Aldrich</ManufacturerOrSourceName>
                <Density>
                    <description>inserted from ChemProps, NanoMine</description>
                    <value>1.17</value>
                    <unit>g/cm3</unit>
                </Density>
                <Hardener>hexahydro-4-methylpthalic anhydride</Hardener>
            </MatrixComponent>
        </Matrix>
        <Filler>
            <FillerComponent>
                <ChemicalName>Silver</ChemicalName>
                <StdChemicalName>Silver</StdChemicalName>
                <Density>
                    <description>inserted from ChemProps, NanoMine</description>
                    <value>10.5</value>
                    <unit>g/cm3</unit>
                </Density>
                <SphericalParticleDiameter>
                    <value>40</value>
                    <unit>nm</unit>
                </SphericalParticleDiameter>
                <FillerComponentInComposite>
                    <mass>0.21314715779540783</mass>
                    <volume>0.0293</volume>
                </FillerComponentInComposite>
                <ParticleSurfaceTreatment>
                    <ChemicalName>Mercaptosuccinic Acid</ChemicalName>
                    <Abbreviation>MSA</Abbreviation>
                </ParticleSurfaceTreatment>
            </FillerComponent>
            <FillerProcessing>
                <ChooseParameter>
                    <Mixing>
                        <Description>aqueous AgNO3 solution mixed with solution containing Mercaptosuccinic acid and dodecanoic acid</Description>
                        <Mixer>NaBH4</Mixer>
                        <MixingMethod>stirring</MixingMethod>
                        <Time>
                            <value>10</value>
                            <unit>minutes</unit>
                        </Time>
                    </Mixing>
                </ChooseParameter>
            </FillerProcessing>
            <FillerComposition>
                <Fraction>
                    <mass>
                        <value>0.21314715779540783</value>
                        <source>computed by NanoMine</source>
                    </mass>
                    <volume>
                        <value>0.0293</value>
                        <source>reported</source>
                    </volume>
                </Fraction>
            </FillerComposition>
        </Filler>
    </MATERIALS>
    <PROCESSING>
        <ExperimentalProcedure>Mixing of epoxy resin and Ag nanoparticles, followed by spin coating and curing</ExperimentalProcedure>
        <SolutionProcessing>
            <ChooseParameter>
                <Mixing>
                    <Description>Epoxy resin mixed with Ag nanoparticles</Description>
                    <MixingMethod>ball milling</MixingMethod>
                    <ChemicalUsed>
                        <description>acetone</description>
                    </ChemicalUsed>
                    <Time>
                        <value>10</value>
                        <unit>hours</unit>
                    </Time>
                </Mixing>
            </ChooseParameter>
        </SolutionProcessing>
        <Other_Processing>
            <ChooseParameter>
                <Heating>
                    <Description>mixed epoxy-silver composite was spin coated on a gold sputtered aluminium substrate</Description>
                    <Temperature>
                        <value>45</value>
                        <unit>Celsius</unit>
                    </Temperature>
                    <Time>
                        <value>2</value>
                        <unit>hours</unit>
                    </Time>
                </Heating>
            </ChooseParameter>
            <ChooseParameter>
                <Heating>
                    <Description>mixed epoxy-silver composite was spin coated on a gold sputtered aluminium substrate</Description>
                    <Temperature>
                        <value>160</value>
                        <unit>Celsius</unit>
                    </Temperature>
                    <Time>
                        <value>1</value>
                        <unit>hours</unit>
                    </Time>
                </Heating>
            </ChooseParameter>
        </Other_Processing>
    </PROCESSING>
    <PROPERTIES>
        <Electrical>
            <AC_DielectricDispersion>
                <DielectricDispersionDependence>
                    <FrequencyDependence>
                        <condition>
                            <temperature>
                                <value>25</value>
                                <unit>Celsius</unit>
                            </temperature>
                        </condition>
                    </FrequencyDependence>
                </DielectricDispersionDependence>
                <Dielectric_Real_Permittivity>
                    <data>
                        <description>Frequency sweep</description>
                        <AxisLabel>
                            <xName>Frequency</xName>
                            <xUnit>kHz</xUnit>
                            <yName>Relative Dielectric Constant</yName>
                            <yUnit>dimensionless</yUnit>
                        </AxisLabel>
                        <data>
                            <headers>
                                <column id="0">Frequency (kHz)</column>
                                <column id="1">Relative Dielectric Constant</column>
                            </headers>
                            <rows>
                                <row id="0">
                                    <column id="0">1.0</column>
                                    <column id="1">5.366</column>
                                </row>
                                <row id="1">
                                    <column id="0">10.0</column>
                                    <column id="1">5.366</column>
                                </row>
                                <row id="2">
                                    <column id="0">100.0</column>
                                    <column id="1">5.366</column>
                                </row>
                                <row id="3">
                                    <column id="0">1000.0</column>
                                    <column id="1">5.366</column>
                                </row>
                            </rows>
                        </data>
                    </data>
                </Dielectric_Real_Permittivity>
                <Dielectric_Loss_Tangent>
                    <data>
                        <description>frequency sweep</description>
                        <AxisLabel>
                            <xName>Frequency</xName>
                            <xUnit>kHz</xUnit>
                            <yName>Tan Delta</yName>
                            <yUnit>dimensionless</yUnit>
                        </AxisLabel>
                        <data>
                            <headers>
                                <column id="0">Frequency(kHz)</column>
                                <column id="1">Tan Delta</column>
                            </headers>
                            <rows>
                                <row id="0">
                                    <column id="0">1000.0</column>
                                    <column id="1">0.017403814433</column>
                                </row>
                                <row id="1">
                                    <column id="0">100.0</column>
                                    <column id="1">0.017883814433</column>
                                </row>
                                <row id="2">
                                    <column id="0">10.0</column>
                                    <column id="1">0.018203814433</column>
                                </row>
                                <row id="3">
                                    <column id="0">1.0</column>
                                    <column id="1">0.018363814433</column>
                                </row>
                            </rows>
                        </data>
                    </data>
                </Dielectric_Loss_Tangent>
            </AC_DielectricDispersion>
            <DielectricBreakdownStrength>
                <Condition>measured at 200 V/s</Condition>
                <Profile>
                    <description>measured at room temperature and 1 kHz</description>
                    <value>6710000.0</value>
                    <unit>V/m</unit>
                </Profile>
            </DielectricBreakdownStrength>
            <ElectricConductivity>
                <description>measured at room temperature and 1 kHz</description>
                <value>8.52e-06</value>
                <unit>S/m</unit>
            </ElectricConductivity>
        </Electrical>
    </PROPERTIES>
</PolymerNanocomposite>

File: L105_S4_Qi_2005.xml
<PolymerNanocomposite>
    <ID>L105_S4_Qi_2005</ID>
    <Control_ID>L105_S1_Qi_2005</Control_ID>
    <SchemaVersion>PNC_schema_041220</SchemaVersion>
    <DatasetID>5e96fec2c9db0157d0737e41</DatasetID>
    <SchemaID>5e96dbe7c49dc53363c20305</SchemaID>
    <DATA_SOURCE>
        <Citation>
            <CommonFields>
                <CitationType>research article</CitationType>
                <Publication>Advanced Materials</Publication>
                <Title>High&#8208;Dielectric&#8208;Constant Silver-Epoxy Composites as Embedded Dielectrics</Title>
                <Author>Qi, L.</Author>
                <Author>Lee, B.&#8201;I.</Author>
                <Author>Chen, S.</Author>
                <Author>Samuels, W.&#8201;D.</Author>
                <Author>Exarhos, G.&#8201;J.</Author>
                <Keyword>Dielectric</Keyword>
                <Keyword>Epoxy&#8208;based materials</Keyword>
                <Keyword>Flexible electronics</Keyword>
                <Keyword>Nanocomposites</Keyword>
                <Keyword>Nanoparticles</Keyword>
                <Keyword>metal</Keyword>
                <Publisher>WILEY&#8208;VCH Verlag</Publisher>
                <PublicationYear>2005</PublicationYear>
                <DOI>10.1002/adma.200401816</DOI>
                <Volume>17</Volume>
                <URL>http://onlinelibrary.wiley.com/doi/10.1002/adma.200401816/abstract</URL>
                <Language>English</Language>
                <Location>School of Materials Science and Engineering, Clemson University, Clemson, SC 29634, USA</Location>
                <DateOfCitation>2016-06-14</DateOfCitation>
            </CommonFields>
            <CitationType>
                <Journal>
                    <ISSN>1521-4095</ISSN>
                    <Issue>14</Issue>
                </Journal>
            </CitationType>
        </Citation>
    </DATA_SOURCE>
    <MATERIALS>
        <Matrix>
            <MatrixComponent>
                <ChemicalName>3,4-epoxycyclohexylmethyl-3,4-epoxycyclohexanecarboxylate</ChemicalName>
                <StdChemicalName>Cycloaliphatic Epoxy Resin</StdChemicalName>
                <uSMILES>O=C(OCC1CCC2OC2C1)C3CCC4OC4C3</uSMILES>
                <Abbreviation>Epoxy</Abbreviation>
                <ManufacturerOrSourceName>Aldrich</ManufacturerOrSourceName>
                <Density>
                    <description>inserted from ChemProps, NanoMine</description>
                    <value>1.17</value>
                    <unit>g/cm3</unit>
                </Density>
                <Hardener>hexahydro-4-methylpthalic anhydride</Hardener>
            </MatrixComponent>
        </Matrix>
        <Filler>
            <FillerComponent>
                <ChemicalName>Silver</ChemicalName>
                <StdChemicalName>Silver</StdChemicalName>
                <Density>
                    <description>inserted from ChemProps, NanoMine</description>
                    <value>10.5</value>
                    <unit>g/cm3</unit>
                </Density>
                <SphericalParticleDiameter>
                    <value>40</value>
                    <unit>nm</unit>
                </SphericalParticleDiameter>
                <FillerComponentInComposite>
                    <mass>0.4609655297697443</mass>
                    <volume>0.087</volume>
                </FillerComponentInComposite>
                <ParticleSurfaceTreatment>
                    <ChemicalName>Mercaptosuccinic Acid</ChemicalName>
                    <Abbreviation>MSA</Abbreviation>
                </ParticleSurfaceTreatment>
            </FillerComponent>
            <FillerProcessing>
                <ChooseParameter>
                    <Mixing>
                        <Description>aqueous AgNO3 solution mixed with solution containing Mercaptosuccinic acid and dodecanoic acid</Description>
                        <Mixer>NaBH4</Mixer>
                        <MixingMethod>stirring</MixingMethod>
                        <Time>
                            <value>10</value>
                            <unit>minutes</unit>
                        </Time>
                    </Mixing>
                </ChooseParameter>
            </FillerProcessing>
            <FillerComposition>
                <Fraction>
                    <mass>
                        <value>0.4609655297697443</value>
                        <source>computed by NanoMine</source>
                    </mass>
                    <volume>
                        <value>0.087</value>
                        <source>reported</source>
                    </volume>
                </Fraction>
            </FillerComposition>
        </Filler>
    </MATERIALS>
    <PROCESSING>
        <ExperimentalProcedure>Mixing of epoxy resin and Ag nanoparticles, followed by spin coating and curing</ExperimentalProcedure>
        <SolutionProcessing>
            <ChooseParameter>
                <Mixing>
                    <Description>Epoxy resin mixed with Ag nanoparticles</Description>
                    <MixingMethod>ball milling</MixingMethod>
                    <ChemicalUsed>
                        <description>acetone</description>
                    </ChemicalUsed>
                    <Time>
                        <value>10</value>
                        <unit>hours</unit>
                    </Time>
                </Mixing>
            </ChooseParameter>
        </SolutionProcessing>
        <Other_Processing>
            <ChooseParameter>
                <Heating>
                    <Description>mixed epoxy-silver composite was spin coated on a gold sputtered aluminium substrate</Description>
                    <Temperature>
                        <value>45</value>
                        <unit>Celsius</unit>
                    </Temperature>
                    <Time>
                        <value>2</value>
                        <unit>hours</unit>
                    </Time>
                </Heating>
            </ChooseParameter>
            <ChooseParameter>
                <Heating>
                    <Description>mixed epoxy-silver composite was spin coated on a gold sputtered aluminium substrate</Description>
                    <Temperature>
                        <value>160</value>
                        <unit>Celsius</unit>
                    </Temperature>
                    <Time>
                        <value>1</value>
                        <unit>hours</unit>
                    </Time>
                </Heating>
            </ChooseParameter>
        </Other_Processing>
    </PROCESSING>
    <PROPERTIES>
        <Electrical>
            <AC_DielectricDispersion>
                <DielectricDispersionDependence>
                    <FrequencyDependence>
                        <condition>
                            <temperature>
                                <value>25</value>
                                <unit>Celsius</unit>
                            </temperature>
                        </condition>
                    </FrequencyDependence>
                </DielectricDispersionDependence>
                <Dielectric_Real_Permittivity>
                    <data>
                        <description>Frequency sweep</description>
                        <AxisLabel>
                            <xName>Frequency</xName>
                            <xUnit>kHz</xUnit>
                            <yName>Relative Dielectric Constant</yName>
                            <yUnit>dimensionless</yUnit>
                        </AxisLabel>
                        <data>
                            <headers>
                                <column id="0">Frequency (kHz)</column>
                                <column id="1">Relative Dieletric Constant</column>
                            </headers>
                            <rows>
                                <row id="0">
                                    <column id="0">1000.0</column>
                                    <column id="1">10.2424824647</column>
                                </row>
                                <row id="1">
                                    <column id="0">100.0</column>
                                    <column id="1">15.4639942553</column>
                                </row>
                                <row id="2">
                                    <column id="0">10.0</column>
                                    <column id="1">20.210409669</column>
                                </row>
                                <row id="3">
                                    <column id="0">1.0</column>
                                    <column id="1">24.4825556794</column>
                                </row>
                            </rows>
                        </data>
                    </data>
                </Dielectric_Real_Permittivity>
                <Dielectric_Loss_Tangent>
                    <data>
                        <description>frequency sweep</description>
                        <AxisLabel>
                            <xName>Frequency</xName>
                            <xUnit>kHz</xUnit>
                            <yName>Tan Delta</yName>
                            <yUnit>dimensionless</yUnit>
                        </AxisLabel>
                        <data>
                            <headers>
                                <column id="0">Frequency (kHz)</column>
                                <column id="1">Tan Delta</column>
                            </headers>
                            <rows>
                                <row id="0">
                                    <column id="0">1000.0</column>
                                    <column id="1">0.00950845360825</column>
                                </row>
                                <row id="1">
                                    <column id="0">100.0</column>
                                    <column id="1">0.0123884536082</column>
                                </row>
                                <row id="2">
                                    <column id="0">10.0</column>
                                    <column id="1">0.0169484536082</column>
                                </row>
                                <row id="3">
                                    <column id="0">1.0</column>
                                    <column id="1">0.0272684536082</column>
                                </row>
                            </rows>
                        </data>
                    </data>
                </Dielectric_Loss_Tangent>
            </AC_DielectricDispersion>
            <AC_DielectricDispersion>
                <DielectricDispersionDependence>
                    <TemperatureDependence>
                        <condition>
                            <frequency>
                                <value>1000</value>
                                <unit>Hz</unit>
                            </frequency>
                        </condition>
                    </TemperatureDependence>
                </DielectricDispersionDependence>
                <Dielectric_Real_Permittivity>
                    <data>
                        <description>temperature sweep</description>
                        <AxisLabel>
                            <xName>Temperature</xName>
                            <xUnit>Celsius</xUnit>
                            <yName>Relative Dielectric Constant</yName>
                            <yUnit>dimensionless</yUnit>
                        </AxisLabel>
                        <data>
                            <headers>
                                <column id="0">Temperature (deg. Celcius)</column>
                                <column id="1">Relative Dielectric Constant</column>
                            </headers>
                            <rows>
                                <row id="0">
                                    <column id="0">24.6491441259</column>
                                    <column id="1">20.5311013862</column>
                                </row>
                                <row id="1">
                                    <column id="0">34.7051361857</column>
                                    <column id="1">20.3335376915</column>
                                </row>
                                <row id="2">
                                    <column id="0">44.8565232866</column>
                                    <column id="1">20.7234907937</column>
                                </row>
                                <row id="3">
                                    <column id="0">54.6248249758</column>
                                    <column id="1">21.1209701318</column>
                                </row>
                                <row id="4">
                                    <column id="0">64.9677547827</column>
                                    <column id="1">21.507160116</column>
                                </row>
                                <row id="5">
                                    <column id="0">75.0237468425</column>
                                    <column id="1">21.3095964213</column>
                                </row>
                                <row id="6">
                                    <column id="0">84.9839675494</column>
                                    <column id="1">21.1139142856</column>
                                </row>
                                <row id="7">
                                    <column id="0">94.9438119445</column>
                                    <column id="1">21.5076305057</column>
                                </row>
                                <row id="8">
                                    <column id="0">104.904408963</column>
                                    <column id="1">20.7225500142</column>
                                </row>
                                <row id="9">
                                    <column id="0">114.959272088</column>
                                    <column id="1">22.293181387</column>
                                </row>
                                <row id="10">
                                    <column id="0">125.015264147</column>
                                    <column id="1">22.0956176923</column>
                                </row>
                                <row id="11">
                                    <column id="0">134.880089813</column>
                                    <column id="1">21.3124187598</column>
                                </row>
                            </rows>
                        </data>
                    </data>
                </Dielectric_Real_Permittivity>
            </AC_DielectricDispersion>
            <DielectricBreakdownStrength>
                <Condition>measured at 200 V/s</Condition>
                <Profile>
                    <description>measured at room temperature and 1 kHz</description>
                    <value>1660000.0</value>
                    <unit>V/m</unit>
                </Profile>
            </DielectricBreakdownStrength>
            <ElectricConductivity>
                <description>measured at room temperature and 1 kHz</description>
                <value>1.21e-05</value>
                <unit>S/m</unit>
            </ElectricConductivity>
        </Electrical>
    </PROPERTIES>
</PolymerNanocomposite>

File: L106_S11_Shen_2007.xml
<PolymerNanocomposite>
    <ID>L106_S11_Shen_2007</ID>
    <Control_ID>L106_S1_Shen_2007</Control_ID>
    <SchemaVersion>PNC_schema_041220</SchemaVersion>
    <DatasetID>5e96fee5c9db0157d0737e42</DatasetID>
    <SchemaID>5e96dbe7c49dc53363c20305</SchemaID>
    <DATA_SOURCE>
        <Citation>
            <CommonFields>
                <CitationType>research article</CitationType>
                <Publication>Advanced Materials</Publication>
                <Title>High Dielectric Performance of Polymer Composite Films Induced by a Percolating Interparticle Barrier Layer</Title>
                <Author>Shen, Y.</Author>
                <Author>Lin, Y.</Author>
                <Author>Li, M.</Author>
                <Author>Nan, C.&#8208;W.</Author>
                <Keyword>Core/shell nanoparticles</Keyword>
                <Keyword>Dielectrics</Keyword>
                <Keyword>Interfaces</Keyword>
                <Keyword>Nanocomposites</Keyword>
                <Keyword>Polymer composites</Keyword>
                <Publisher>WILEY&#8208;VCH Verlag</Publisher>
                <PublicationYear>2007</PublicationYear>
                <DOI>10.1002/adma.200602097</DOI>
                <Volume>19</Volume>
                <URL>http://onlinelibrary.wiley.com/doi/10.1002/adma.200602097/abstract</URL>
                <Language>English</Language>
                <Location>Department of Materials Science and Engineering, State Key Laboratory of New Ceramics and Fine Processing, Tsinghua University, Beijing 10084 (P.R. China)</Location>
                <DateOfCitation>2015-07-27</DateOfCitation>
            </CommonFields>
            <CitationType>
                <Journal>
                    <ISSN>1521-4095</ISSN>
                    <Issue>10</Issue>
                </Journal>
            </CitationType>
        </Citation>
    </DATA_SOURCE>
    <MATERIALS>
        <Matrix>
            <MatrixComponent>
                <ChemicalName>neopentyl glycol diglycidyl ether</ChemicalName>
                <StdChemicalName>Neopentyl glycol diglycidyl ether</StdChemicalName>
                <uSMILES>CC(C)(COCC1CO1)COCC2CO2</uSMILES>
                <PolymerClass>thermoset</PolymerClass>
                <Density>
                    <description>inserted from ChemProps, NanoMine</description>
                    <value>1.04</value>
                    <unit>g/cm3</unit>
                </Density>
                <Hardener>diethylene-triamine and 2-hydroxythyldiethylenetriamine</Hardener>
            </MatrixComponent>
        </Matrix>
        <Filler>
            <FillerComponent>
                <ChemicalName>silver</ChemicalName>
                <StdChemicalName>Silver</StdChemicalName>
                <Abbreviation>Ag@C</Abbreviation>
                <Density>
                    <value>8.7</value>
                    <unit>g/cm^3</unit>
                </Density>
                <FillerComponentInComposite>
                    <mass>0.7254030016675931</mass>
                    <volume>0.24</volume>
                </FillerComponentInComposite>
                <ParticleSurfaceTreatment>
                    <ChemicalName>organic dielectric shells (thin)</ChemicalName>
                    <Abbreviation>C</Abbreviation>
                    <Density>
                        <value>1.5</value>
                        <unit>g/cm^3</unit>
                    </Density>
                </ParticleSurfaceTreatment>
            </FillerComponent>
            <FillerComposition>
                <Fraction>
                    <mass>
                        <value>0.7254030016675931</value>
                        <source>computed by NanoMine</source>
                    </mass>
                    <volume>
                        <value>0.24</value>
                        <source>reported</source>
                    </volume>
                </Fraction>
            </FillerComposition>
            <Description>with thin shell</Description>
        </Filler>
    </MATERIALS>
    <PROCESSING>
        <SolutionProcessing>
            <ChooseParameter>
                <Additive>
                    <Description>AgNO3 added to glucose/PVP solution</Description>
                    <Additive>AgNO3</Additive>
                </Additive>
            </ChooseParameter>
            <ChooseParameter>
                <Heating>
                    <Description>heated in autoclave</Description>
                </Heating>
            </ChooseParameter>
            <ChooseParameter>
                <Additive>
                    <Description>added to stable colloid</Description>
                    <Additive>resin/hardener</Additive>
                </Additive>
            </ChooseParameter>
            <ChooseParameter>
                <Mixing>
                    <MixingMethod>stirring</MixingMethod>
                    <Time>
                        <value>20</value>
                        <unit>minutes</unit>
                    </Time>
                </Mixing>
            </ChooseParameter>
            <ChooseParameter>
                <Drying-Evaporation>
                    <Description>evaporate and cure</Description>
                </Drying-Evaporation>
            </ChooseParameter>
        </SolutionProcessing>
    </PROCESSING>
    <CHARACTERIZATION>
        <Transmission_Electron_Microscopy>
            <EquipmentUsed>Used</EquipmentUsed>
        </Transmission_Electron_Microscopy>
        <Dielectric_and_Impedance_Spectroscopy_Analysis>
            <Equipment>HP 4194A</Equipment>
        </Dielectric_and_Impedance_Spectroscopy_Analysis>
        <XRay_Diffraction_and_Scattering>
            <Equipment>Used</Equipment>
        </XRay_Diffraction_and_Scattering>
        <Raman_Spectroscopy>
            <Equipment>Used</Equipment>
        </Raman_Spectroscopy>
    </CHARACTERIZATION>
    <PROPERTIES>
        <Electrical>
            <CurrentDensity>
                <data>
                    <description>Current Density vs. Electric Field</description>
                    <data>
                        <headers>
                            <column id="0">Electric field (kV/cm)</column>
                            <column id="1">Current density (A/cm^2)</column>
                        </headers>
                        <rows>
                            <row id="0">
                                <column id="0">-6.45051</column>
                                <column id="1">-0.756543</column>
                            </row>
                            <row id="1">
                                <column id="0">-6.33675</column>
                                <column id="1">-0.490535</column>
                            </row>
                            <row id="2">
                                <column id="0">-6.20023</column>
                                <column id="1">-0.232428</column>
                            </row>
                            <row id="3">
                                <column id="0">-6.08646</column>
                                <column id="1">-0.153416</column>
                            </row>
                            <row id="4">
                                <column id="0">-5.9727</column>
                                <column id="1">-0.100741</column>
                            </row>
                            <row id="5">
                                <column id="0">-5.83618</column>
                                <column id="1">-0.0744033</column>
                            </row>
                            <row id="6">
                                <column id="0">-5.72241</column>
                                <column id="1">-0.0533333</column>
                            </row>
                            <row id="7">
                                <column id="0">-5.56314</column>
                                <column id="1">-0.0375309</column>
                            </row>
                            <row id="8">
                                <column id="0">-5.40387</column>
                                <column id="1">-0.0269959</column>
                            </row>
                            <row id="9">
                                <column id="0">-5.22184</column>
                                <column id="1">-0.0190946</column>
                            </row>
                            <row id="10">
                                <column id="0">-5.03982</column>
                                <column id="1">-0.0111934</column>
                            </row>
                            <row id="11">
                                <column id="0">-4.88055</column>
                                <column id="1">-0.00855967</column>
                            </row>
                            <row id="12">
                                <column id="0">-4.76678</column>
                                <column id="1">-0.00855967</column>
                            </row>
                            <row id="13">
                                <column id="0">-4.58476</column>
                                <column id="1">-0.00592593</column>
                            </row>
                            <row id="14">
                                <column id="0">-4.37998</column>
                                <column id="1">-0.00329218</column>
                            </row>
                            <row id="15">
                                <column id="0">-4.22071</column>
                                <column id="1">-0.00329218</column>
                            </row>
                            <row id="16">
                                <column id="0">-3.97042</column>
                                <column id="1">-0.000658436</column>
                            </row>
                            <row id="17">
                                <column id="0">-3.7884</column>
                                <column id="1">-0.000658436</column>
                            </row>
                            <row id="18">
                                <column id="0">-3.60637</column>
                                <column id="1">-0.000658436</column>
                            </row>
                            <row id="19">
                                <column id="0">-3.37884</column>
                                <column id="1">-0.000658436</column>
                            </row>
                            <row id="20">
                                <column id="0">-3.19681</column>
                                <column id="1">-0.000658436</column>
                            </row>
                            <row id="21">
                                <column id="0">-3.08305</column>
                                <column id="1">0.00197531</column>
                            </row>
                            <row id="22">
                                <column id="0">-2.83276</column>
                                <column id="1">0.00197531</column>
                            </row>
                            <row id="23">
                                <column id="0">-2.49147</column>
                                <column id="1">0.00197531</column>
                            </row>
                            <row id="24">
                                <column id="0">-2.19568</column>
                                <column id="1">0.00197531</column>
                            </row>
                            <row id="25">
                                <column id="0">-1.92264</column>
                                <column id="1">0.00197531</column>
                            </row>
                            <row id="26">
                                <column id="0">-1.6041</column>
                                <column id="1">0.00197531</column>
                            </row>
                            <row id="27">
                                <column id="0">-1.24005</column>
                                <column id="1">0.00197531</column>
                            </row>
                            <row id="28">
                                <column id="0">-0.784983</column>
                                <column id="1">-0.000658436</column>
                            </row>
                            <row id="29">
                                <column id="0">-0.32992</column>
                                <column id="1">0.00197531</column>
                            </row>
                            <row id="30">
                                <column id="0">0.216155</column>
                                <column id="1">0.00460905</column>
                            </row>
                            <row id="31">
                                <column id="0">0.671217</column>
                                <column id="1">0.00460905</column>
                            </row>
                            <row id="32">
                                <column id="0">0.830489</column>
                                <column id="1">0.00460905</column>
                            </row>
                            <row id="33">
                                <column id="0">1.21729</column>
                                <column id="1">0.00460905</column>
                            </row>
                            <row id="34">
                                <column id="0">1.58134</column>
                                <column id="1">0.00460905</column>
                            </row>
                            <row id="35">
                                <column id="0">1.94539</column>
                                <column id="1">0.00460905</column>
                            </row>
                            <row id="36">
                                <column id="0">2.30944</column>
                                <column id="1">0.0072428</column>
                            </row>
                            <row id="37">
                                <column id="0">2.49147</column>
                                <column id="1">0.0072428</column>
                            </row>
                            <row id="38">
                                <column id="0">2.85552</column>
                                <column id="1">0.0072428</column>
                            </row>
                            <row id="39">
                                <column id="0">3.08305</column>
                                <column id="1">0.00197531</column>
                            </row>
                            <row id="40">
                                <column id="0">3.42435</column>
                                <column id="1">0.00197531</column>
                            </row>
                            <row id="41">
                                <column id="0">3.62912</column>
                                <column id="1">0.00987654</column>
                            </row>
                            <row id="42">
                                <column id="0">3.8339</column>
                                <column id="1">0.00987654</column>
                            </row>
                            <row id="43">
                                <column id="0">4.01593</column>
                                <column id="1">0.00987654</column>
                            </row>
                            <row id="44">
                                <column id="0">4.1752</column>
                                <column id="1">0.00987654</column>
                            </row>
                            <row id="45">
                                <column id="0">4.28896</column>
                                <column id="1">0.00987654</column>
                            </row>
                            <row id="46">
                                <column id="0">4.49374</column>
                                <column id="1">0.00987654</column>
                            </row>
                            <row id="47">
                                <column id="0">4.60751</column>
                                <column id="1">0.00987654</column>
                            </row>
                            <row id="48">
                                <column id="0">4.78953</column>
                                <column id="1">0.00987654</column>
                            </row>
                            <row id="49">
                                <column id="0">4.94881</column>
                                <column id="1">0.0204115</column>
                            </row>
                            <row id="50">
                                <column id="0">5.10808</column>
                                <column id="1">0.0204115</column>
                            </row>
                            <row id="51">
                                <column id="0">5.2446</column>
                                <column id="1">0.0283128</column>
                            </row>
                            <row id="52">
                                <column id="0">5.47213</column>
                                <column id="1">0.036214</column>
                            </row>
                            <row id="53">
                                <column id="0">5.51763</column>
                                <column id="1">0.046749</column>
                            </row>
                            <row id="54">
                                <column id="0">5.65415</column>
                                <column id="1">0.0651852</column>
                            </row>
                            <row id="55">
                                <column id="0">5.79067</column>
                                <column id="1">0.0704527</column>
                            </row>
                            <row id="56">
                                <column id="0">5.9727</column>
                                <column id="1">0.0888889</column>
                            </row>
                            <row id="57">
                                <column id="0">6.0182</column>
                                <column id="1">0.112593</column>
                            </row>
                            <row id="58">
                                <column id="0">6.17747</column>
                                <column id="1">0.149465</column>
                            </row>
                            <row id="59">
                                <column id="0">6.3595</column>
                                <column id="1">0.212675</column>
                            </row>
                            <row id="60">
                                <column id="0">6.47327</column>
                                <column id="1">0.310123</column>
                            </row>
                            <row id="61">
                                <column id="0">6.58703</column>
                                <column id="1">0.562963</column>
                            </row>
                            <row id="62">
                                <column id="0">6.7008</column>
                                <column id="1">0.773663</column>
                            </row>
                        </rows>
                    </data>
                </data>
            </CurrentDensity>
        </Electrical>
    </PROPERTIES>
    <MICROSTRUCTURE>
        <LengthUnit>100 nm</LengthUnit>
        <ImageFile>
            <File>http://localhost/nmr/blob?id=59528867e74a1d5e0d16d3f1</File>
            <MicroscopyType>TEM</MicroscopyType>
        </ImageFile>
        <Experimental_Sample_Info>
            <SampleThickness>
                <value>85</value>
                <unit>micrometre</unit>
            </SampleThickness>
        </Experimental_Sample_Info>
    </MICROSTRUCTURE>
</PolymerNanocomposite>
