Repository: nfinan/xmlfiles

File: L106_S3_Shen_2007.xml (part 1 of 2)
<PolymerNanocomposite>
    <ID>L106_S3_Shen_2007</ID>
    <Control_ID>L106_S1_Shen_2007</Control_ID>
    <SchemaVersion>PNC_schema_041220</SchemaVersion>
    <DatasetID>5e96fee5c9db0157d0737e42</DatasetID>
    <SchemaID>5e96dbe7c49dc53363c20305</SchemaID>
    <DATA_SOURCE>
        <Citation>
            <CommonFields>
                <CitationType>research article</CitationType>
                <Publication>Advanced Materials</Publication>
                <Title>High Dielectric Performance of Polymer Composite Films Induced by a Percolating Interparticle Barrier Layer</Title>
                <Author>Shen, Y.</Author>
                <Author>Lin, Y.</Author>
                <Author>Li, M.</Author>
                <Author>Nan, C.&#8208;W.</Author>
                <Keyword>Core/shell nanoparticles</Keyword>
                <Keyword>Dielectrics</Keyword>
                <Keyword>Interfaces</Keyword>
                <Keyword>Nanocomposites</Keyword>
                <Keyword>Polymer composites</Keyword>
                <Publisher>WILEY&#8208;VCH Verlag</Publisher>
                <PublicationYear>2007</PublicationYear>
                <DOI>10.1002/adma.200602097</DOI>
                <Volume>19</Volume>
                <URL>http://onlinelibrary.wiley.com/doi/10.1002/adma.200602097/abstract</URL>
                <Language>English</Language>
                <Location>Department of Materials Science and Engineering, State Key Laboratory of New Ceramics and Fine Processing, Tsinghua University, Beijing 10084 (P.R. China)</Location>
                <DateOfCitation>2015-07-27</DateOfCitation>
            </CommonFields>
            <CitationType>
                <Journal>
                    <ISSN>1521-4095</ISSN>
                    <Issue>10</Issue>
                </Journal>
            </CitationType>
        </Citation>
    </DATA_SOURCE>
    <MATERIALS>
        <Matrix>
            <MatrixComponent>
                <ChemicalName>neopentyl glycol diglycidyl ether</ChemicalName>
                <StdChemicalName>Neopentyl glycol diglycidyl ether</StdChemicalName>
                <uSMILES>CC(C)(COCC1CO1)COCC2CO2</uSMILES>
                <PolymerClass>thermoset</PolymerClass>
                <Density>
                    <description>inserted from ChemProps, NanoMine</description>
                    <value>1.04</value>
                    <unit>g/cm3</unit>
                </Density>
                <Hardener>diethylene-triamine and 2-hydroxythyldiethylenetriamine</Hardener>
            </MatrixComponent>
        </Matrix>
        <Filler>
            <FillerComponent>
                <ChemicalName>silver</ChemicalName>
                <StdChemicalName>Silver</StdChemicalName>
                <Abbreviation>Ag@C</Abbreviation>
                <Density>
                    <value>8.7</value>
                    <unit>g/cm^3</unit>
                </Density>
                <FillerComponentInComposite>
                    <mass>0.5555555555555556</mass>
                    <volume>0.13</volume>
                </FillerComponentInComposite>
                <ParticleSurfaceTreatment>
                    <ChemicalName>organic dielectric shells (thick)</ChemicalName>
                    <Abbreviation>C</Abbreviation>
                    <Density>
                        <value>1.5</value>
                        <unit>g/cm^3</unit>
                    </Density>
                </ParticleSurfaceTreatment>
            </FillerComponent>
            <FillerComposition>
                <Fraction>
                    <mass>
                        <value>0.5555555555555556</value>
                        <source>computed by NanoMine</source>
                    </mass>
                    <volume>
                        <value>0.13</value>
                        <source>reported</source>
                    </volume>
                </Fraction>
            </FillerComposition>
            <Description>with shell</Description>
        </Filler>
    </MATERIALS>
    <PROCESSING>
        <SolutionProcessing>
            <ChooseParameter>
                <Additive>
                    <Description>AgNO3 added to glucose/PVP solution</Description>
                    <Additive>AgNO3</Additive>
                </Additive>
            </ChooseParameter>
            <ChooseParameter>
                <Heating>
                    <Description>heated in autoclave</Description>
                </Heating>
            </ChooseParameter>
            <ChooseParameter>
                <Additive>
                    <Description>added to stable colloid</Description>
                    <Additive>resin/hardener</Additive>
                </Additive>
            </ChooseParameter>
            <ChooseParameter>
                <Mixing>
                    <MixingMethod>stirring</MixingMethod>
                    <Time>
                        <value>20</value>
                        <unit>minutes</unit>
                    </Time>
                </Mixing>
            </ChooseParameter>
            <ChooseParameter>
                <Drying-Evaporation>
                    <Description>evaporate and cure</Description>
                </Drying-Evaporation>
            </ChooseParameter>
        </SolutionProcessing>
    </PROCESSING>
    <CHARACTERIZATION>
        <Transmission_Electron_Microscopy>
            <EquipmentUsed>Used</EquipmentUsed>
        </Transmission_Electron_Microscopy>
        <Dielectric_and_Impedance_Spectroscopy_Analysis>
            <Equipment>HP 4194A</Equipment>
        </Dielectric_and_Impedance_Spectroscopy_Analysis>
        <XRay_Diffraction_and_Scattering>
            <Equipment>Used</Equipment>
        </XRay_Diffraction_and_Scattering>
        <Raman_Spectroscopy>
            <Equipment>Used</Equipment>
        </Raman_Spectroscopy>
    </CHARACTERIZATION>
    <PROPERTIES>
        <Electrical>
            <AC_DielectricDispersion>
                <DielectricDispersionDependence>
                    <FrequencyDependence>
                        <condition>
                            <temperature>
                                <description>unspecified, assumed to be room temperature</description>
                                <value>25</value>
                                <unit>Celsius</unit>
                            </temperature>
                        </condition>
                    </FrequencyDependence>
                </DielectricDispersionDependence>
                <Dielectric_Real_Permittivity>
                    <data>
                        <description>Dielectric Constant vs. Frequency</description>
                        <data>
                            <headers>
                                <column id="0">Frequency (Hz)</column>
                                <column id="1">K</column>
                            </headers>
                            <rows>
                                <row id="0">
                                    <column id="0">98.3963</column>
                                    <column id="1">70.928</column>
                                </row>
                                <row id="1">
                                    <column id="0">122.969</column>
                                    <column id="1">58.3318</column>
                                </row>
                                <row id="2">
                                    <column id="0">153.601</column>
                                    <column id="1">40.968</column>
                                </row>
                                <row id="3">
                                    <column id="0">188.256</column>
                                    <column id="1">59.3639</column>
                                </row>
                                <row id="4">
                                    <column id="0">235.353</column>
                                    <column id="1">54.5754</column>
                                </row>
                                <row id="5">
                                    <column id="0">291.332</column>
                                    <column id="1">63.2834</column>
                                </row>
                                <row id="6">
                                    <column id="0">364.281</column>
                                    <column id="1">61.5117</column>
                                </row>
                                <row id="7">
                                    <column id="0">450.926</column>
                                    <column id="1">71.3264</column>
                                </row>
                                <row id="8">
                                    <column id="0">557.85</column>
                                    <column id="1">68.6907</column>
                                </row>
                                <row id="9">
                                    <column id="0">697.555</column>
                                    <column id="1">67.3904</column>
                                </row>
                                <row id="10">
                                    <column id="0">872.118</column>
                                    <column id="1">63.1157</column>
                                </row>
                                <row id="11">
                                    <column id="0">1067.27</column>
                                    <column id="1">56.96</column>
                                </row>
                                <row id="12">
                                    <column id="0">1334.79</column>
                                    <column id="1">59.0832</column>
                                </row>
                                <row id="13">
                                    <column id="0">1651.88</column>
                                    <column id="1">63.6061</column>
                                </row>
                                <row id="14">
                                    <column id="0">1958.62</column>
                                    <column id="1">63.5799</column>
                                </row>
                                <row id="15">
                                    <column id="0">2529.05</column>
                                    <column id="1">65.9448</column>
                                </row>
                                <row id="16">
                                    <column id="0">3128.92</column>
                                    <column id="1">64.6982</column>
                                </row>
                                <row id="17">
                                    <column id="0">3871.2</column>
                                    <column id="1">64.0673</column>
                                </row>
                                <row id="18">
                                    <column id="0">4790.13</column>
                                    <column id="1">65.8429</column>
                                </row>
                                <row id="19">
                                    <column id="0">5990.45</column>
                                    <column id="1">67.0407</column>
                                </row>
                                <row id="20">
                                    <column id="0">7332.22</column>
                                    <column id="1">63.9683</column>
                                </row>
                                <row id="21">
                                    <column id="0">9169.27</column>
                                    <column id="1">64.5301</column>
                                </row>
                                <row id="22">
                                    <column id="0">14186.0</column>
                                    <column id="1">63.276</column>
                                </row>
                                <row id="23">
                                    <column id="0">14186.0</column>
                                    <column id="1">63.276</column>
                                </row>
                                <row id="24">
                                    <column id="0">17551.3</column>
                                    <column id="1">62.659</column>
                                </row>
                                <row id="25">
                                    <column id="0">21713.1</column>
                                    <column id="1">60.3435</column>
                                </row>
                                <row id="26">
                                    <column id="0">26583.6</column>
                                    <column id="1">62.5961</column>
                                </row>
                                <row id="27">
                                    <column id="0">33597.8</column>
                                    <column id="1">61.9825</column>
                                </row>
                                <row id="28">
                                    <column id="0">41570.7</column>
                                    <column id="1">62.5284</column>
                                </row>
                                <row id="29">
                                    <column id="0">51432.5</column>
                                    <column id="1">61.9186</column>
                                </row>
                                <row id="30">
                                    <column id="0">63626.3</column>
                                    <column id="1">59.0794</column>
                                </row>
                                <row id="31">
                                    <column id="0">78734.4</column>
                                    <column id="1">61.8549</column>
                                </row>
                                <row id="32">
                                    <column id="0">97415.5</column>
                                    <column id="1">61.823</column>
                                </row>
                                <row id="33">
                                    <column id="0">120522.0</column>
                                    <column id="1">60.6544</column>
                                </row>
                                <row id="34">
                                    <column id="0">150718.0</column>
                                    <column id="1">61.187</column>
                                </row>
                                <row id="35">
                                    <column id="0">186478.0</column>
                                    <column id="1">61.1555</column>
                                </row>
                                <row id="36">
                                    <column id="0">233193.0</column>
                                    <column id="1">61.1225</column>
                                </row>
                                <row id="37">
                                    <column id="0">288522.0</column>
                                    <column id="1">61.091</column>
                                </row>
                                <row id="38">
                                    <column id="0">353188.0</column>
                                    <column id="1">60.4968</column>
                                </row>
                                <row id="39">
                                    <column id="0">441665.0</column>
                                    <column id="1">60.4641</column>
                                </row>
                                <row id="40">
                                    <column id="0">546458.0</column>
                                    <column id="1">60.4329</column>
                                </row>
                                <row id="41">
                                    <column id="0">683370.0</column>
                                    <column id="1">60.9637</column>
                                </row>
                                <row id="42">
                                    <column id="0">845511.0</column>
                                    <column id="1">60.9323</column>
                                </row>
                                <row id="43">
                                    <column id="0">1046060.0</column>
                                    <column id="1">59.7805</column>
                                </row>
                                <row id="44">
                                    <column id="0">1280550.0</column>
                                    <column id="1">59.7512</column>
                                </row>
                                <row id="45">
                                    <column id="0">1601340.0</column>
                                    <column id="1">59.7189</column>
                                </row>
                                <row id="46">
                                    <column id="0">1981346.0</column>
                                    <column id="1">60.2449</column>
                                </row>
                                <row id="47">
                                    <column id="0">2477540.0</column>
                                    <column id="1">59.1046</column>
                                </row>
                                <row id="48">
                                    <column id="0">3033460.0</column>
                                    <column id="1">62.46</column>
                                </row>
                                <row id="49">
                                    <column id="0">3752870.0</column>
                                    <column id="1">60.713</column>
                                </row>
                                <row id="50">
                                    <column id="0">4693000.0</column>
                                    <column id="1">60.6801</column>
                                </row>
                                <row id="51">
                                    <column id="0">5806320.0</column>
                                    <column id="1">60.0884</column>
                                </row>
                                <row id="52">
                                    <column id="0">7107476.0</column>
                                    <column id="1">58.954</column>
                                </row>
                                <row id="53">
                                    <column id="0">8887172.0</column>
                                    <column id="1">57.3036</column>
                                </row>
                            </rows>
                        </data>
                    </data>
                </Dielectric_Real_Permittivity>
                <Dielectric_Loss_Tangent>
                    <data>
                        <description>Dielectric Loss Tangent vs. Frequency</description>
                        <data>
                            <headers>
                                <column id="0">Frequency (Hz)</column>
                                <column id="1">Tan del (%)</column>
                            </headers>
                            <rows>
                                <row id="0">
                                    <column id="0">99.1325</column>
                                    <column id="1">2.55179</column>
                                </row>
                                <row id="1">
                                    <column id="0">125.225</column>
                                    <column id="1">2.31596</column>
                                </row>
                                <row id="2">
                                    <column id="0">151.727</column>
                                    <column id="1">2.55694</column>
                                </row>
                                <row id="3">
                                    <column id="0">193.79</column>
                                    <column id="1">2.5354</column>
                                </row>
                                <row id="4">
                                    <column id="0">239.786</column>
                                    <column id="1">2.62637</column>
                                </row>
                                <row id="5">
                                    <column id="0">290.382</column>
                                    <column id="1">2.58343</column>
                                </row>
                                <row id="6">
                                    <column id="0">367.001</column>
                                    <column id="1">2.62618</column>
                                </row>
                                <row id="7">
                                    <column id="0">458.832</column>
                                    <column id="1">2.55643</column>
                                </row>
                                <row id="8">
                                    <column id="0">555.762</column>
                                    <column id="1">2.62598</column>
                                </row>
                                <row id="9">
                                    <column id="0">702.389</column>
                                    <column id="1">2.65802</column>
                                </row>
                                <row id="10">
                                    <column id="0">868.985</column>
                                    <column id="1">2.67399</column>
                                </row>
                                <row id="11">
                                    <column id="0">1063.46</column>
                                    <column id="1">2.5614</column>
                                </row>
                                <row id="12">
                                    <column id="0">1329.89</column>
                                    <column id="1">2.62558</column>
                                </row>
                                <row id="13">
                                    <column id="0">1610.44</column>
                                    <column id="1">2.5612</column>
                                </row>
                                <row id="14">
                                    <column id="0">2035.32</column>
                                    <column id="1">2.59324</column>
                                </row>
                                <row id="15">
                                    <column id="0">2572.41</column>
                                    <column id="1">2.6467</column>
                                </row>
                                <row id="16">
                                    <column id="0">3049.72</column>
                                    <column id="1">2.62519</column>
                                </row>
                                <row id="17">
                                    <column id="0">3895.48</column>
                                    <column id="1">2.64651</column>
                                </row>
                                <row id="18">
                                    <column id="0">4922.6</column>
                                    <column id="1">2.6089</column>
                                </row>
                                <row id="19">
                                    <column id="0">5898.08</column>
                                    <column id="1">2.55524</column>
                                </row>
                                <row id="20">
                                    <column id="0">7297.65</column>
                                    <column id="1">2.61943</column>
                                </row>
                                <row id="21">
                                    <column id="0">9222.18</column>
                                    <column id="1">2.60325</column>
                                </row>
                                <row id="22">
                                    <column id="0">11169.5</column>
                                    <column id="1">2.62994</column>
                                </row>
                                <row id="23">
                                    <column id="0">14116.9</column>
                                    <column id="1">2.68341</column>
                                </row>
                                <row id="24">
                                    <column id="0">17648.3</column>
                                    <column id="1">2.58152</column>
                                </row>
                                <row id="25">
                                    <column id="0">21378.6</column>
                                    <column id="1">2.70464</column>
                                </row>
                                <row id="26">
                                    <column id="0">27016.0</column>
                                    <column id="1">2.67775</column>
                                </row>
                                <row id="27">
                                    <column id="0">33782.0</column>
                                    <column id="1">2.70443</column>
                                </row>
                                <row id="28">
                                    <column id="0">41356.2</column>
                                    <column id="1">2.77398</column>
                                </row>
                                <row id="29">
                                    <column id="0">51159.2</column>
                                    <column id="1">2.72567</column>
                                </row>
                                <row id="30">
                                    <column id="0">62630.2</column>
                                    <column id="1">2.80057</column>
                                </row>
                                <row id="31">
                                    <column id="0">78299.3</column>
                                    <column id="1">2.71475</column>
                                </row>
                                <row id="32">
                                    <column id="0">97921.4</column>
                                    <column id="1">2.81108</column>
                                </row>
                                <row id="33">
                                    <column id="0">123746.0</column>
                                    <column id="1">2.80025</column>
                                </row>
                                <row id="34">
                                    <column id="0">149873.0</column>
                                    <column id="1">2.81624</column>
                                </row>
                                <row id="35">
                                    <column id="0">187403.0</column>
                                    <column id="1">2.82685</column>
                                </row>
                                <row id="36">
                                    <column id="0">229375.0</column>
                                    <column id="1">2.78925</column>
                                </row>
                                <row id="37">
                                    <column id="0">286831.0</column>
                                    <column id="1">2.83736</column>
                                </row>
                                <row id="38">
                                    <column id="0">358610.0</column>
                                    <column id="1">2.77833</column>
                                </row>
                                <row id="39">
                                    <column id="0">434367.0</column>
                                    <column id="1">2.84788</column>
                                </row>
                                <row id="40">
                                    <column id="0">548875.0</column>
                                    <column id="1">2.78885</column>
                                </row>
                                <row id="41">
                                    <column id="0">679066.0</column>
                                    <column id="1">2.81018</column>
                                </row>
                                <row id="42">
                                    <column id="0">840137.0</column>
                                    <column id="1">2.83151</column>
                                </row>
                                <row id="43">
                                    <column id="0">1039280.0</column>
                                    <column id="1">2.78319</column>
                                </row>
                                <row id="44">
                                    <column id="0">1286010.0</column>
                                    <column id="1">2.89559</column>
                                </row>
                                <row id="45">
                                    <column id="0">1590910.0</column>
                                    <column id="1">2.86871</column>
                                </row>
                                <row id="46">
                                    <column id="0">2010910.0</column>
                                    <column id="1">2.97574</column>
                                </row>
                                <row id="47">
                                    <column id="0">2488240.0</column>
                                    <column id="1">3.07207</column>
                                </row>
                                <row id="48">
                                    <column id="0">3045670.0</column>
                                    <column id="1">3.06126</column>
                                </row>
                                <row id="49">
                                    <column id="0">3809038.0</column>
                                    <column id="1">3.17366</column>
                                </row>
                                <row id="50">
                                    <column id="0">4813461.0</column>
                                    <column id="1">3.14677</column>
                                </row>
                                <row id="51">
                                    <column id="0">5830375.0</column>
                                    <column id="1">3.22168</column>
                                </row>
                                <row id="52">
                                    <column id="0">7289044.0</column>
                                    <column id="1">3.13586</column>
                                </row>
                                <row id="53">
                                    <column id="0">8736031.0</column>
                                    <column id="1">3.24292</column>
                                </row>
                            </rows>
                        </data>
                    </data>
                </Dielectric_Loss_Tangent>
            </AC_DielectricDispersion>
            <AC_DielectricDispersion>
                <DielectricDispersionDependence>
                    <TemperatureDependence>
                        <condition>
                            <frequency>
                                <value>1000</value>
                                <unit>Hz</unit>
                            </frequency>
                        </condition>
                    </TemperatureDependence>
                </DielectricDispersionDependence>
                <Dielectric_Real_Permittivity>
                    <data>
                        <description>Dielectric Constant vs. Temperature</description>
                        <data>
                            <headers>
                                <column id="0">Temperature (C)</column>
                                <column id="1">K</column>
                            </headers>
                            <rows>
                                <row id="0">
                                    <column id="0">25.0461</column>
                                    <column id="1">68.8453</column>
                                </row>
                                <row id="1">
                                    <column id="0">30.1892</column>
                                    <column id="1">68.8453</column>
                                </row>
                                <row id="2">
                                    <column id="0">35.1383</column>
                                    <column id="1">67.6834</column>
                                </row>
                                <row id="3">
                                    <column id="0">40.0873</column>
                                    <column id="1">67.1024</column>
                                </row>
                                <row id="4">
                                    <column id="0">45.1334</column>
                                    <column id="1">67.1024</column>
                                </row>
                                <row id="5">
                                    <column id="0">50.0825</column>
                                    <column id="1">65.9405</column>
                                </row>
                                <row id="6">
                                    <column id="0">55.0315</column>
                                    <column id="1">66.5214</column>
                                </row>
                                <row id="7">
                                    <column id="0">60.0776</column>
                                    <column id="1">66.5214</column>
                                </row>
                                <row id="8">
                                    <column id="0">65.0267</column>
                                    <column id="1">65.9405</column>
                                </row>
                                <row id="9">
                                    <column id="0">70.0728</column>
                                    <column id="1">67.1024</column>
                                </row>
                                <row id="10">
                                    <column id="0">75.0218</column>
                                    <column id="1">65.9405</column>
                                </row>
                                <row id="11">
                                    <column id="0">80.165</column>
                                    <column id="1">65.9405</column>
                                </row>
                                <row id="12">
                                    <column id="0">85.2111</column>
                                    <column id="1">65.9405</column>
                                </row>
                                <row id="13">
                                    <column id="0">90.0631</column>
                                    <column id="1">66.5214</column>
                                </row>
                                <row id="14">
                                    <column id="0">95.1092</column>
                                    <column id="1">65.3595</column>
                                </row>
                                <row id="15">
                                    <column id="0">100.155</column>
                                    <column id="1">65.9405</column>
                                </row>
                                <row id="16">
                                    <column id="0">105.104</column>
                                    <column id="1">65.9405</column>
                                </row>
                                <row id="17">
                                    <column id="0">110.15</column>
                                    <column id="1">64.7785</column>
                                </row>
                                <row id="18">
                                    <column id="0">115.099</column>
                                    <column id="1">64.1975</column>
                                </row>
                                <row id="19">
                                    <column id="0">120.146</column>
                                    <column id="1">64.7785</column>
                                </row>
                            </rows>
                        </data>
                    </data>
                </Dielectric_Real_Permittivity>
            </AC_DielectricDispersion>
            <CurrentDensity>
                <data>
                    <description>Electric Field vs. Current Density</description>
                    <data>
                        <headers>
                            <column id="0">Electric field (kV/cm)</column>
                            <column id="1">Current density (A/cm^2)</column>
                        </headers>
                        <rows>
                            <row id="0">
                                <column id="0">-12.8441</column>
                                <column id="1">-0.408889</column>
                            </row>
                            <row id="1">
                                <column id="0">-12.6849</column>
                                <column id="1">-0.390453</column>
                            </row>
                            <row id="2">
                                <column id="0">-12.5256</column>
                                <column id="1">-0.37465</column>
                            </row>
                            <row id="3">
                                <column id="0">-12.3891</column>
                                <column id="1">-0.361481</column>
                            </row>
                            <row id="4">
                                <column id="0">-12.2526</column>
                                <column id="1">-0.358848</column>
                            </row>
                            <row id="5">
                                <column id="0">-12.0478</column>
                                <column id="1">-0.329877</column>
                            </row>
                            <row id="6">
                                <column id="0">-11.9113</column>
                                <column id="1">-0.321975</column>
                            </row>
                            <row id="7">
                                <column id="0">-11.7292</column>
                                <column id="1">-0.316708</column>
                            </row>
                            <row id="8">
                                <column id="0">-11.6155</column>
                                <column id="1">-0.300905</column>
                            </row>
                            <row id="9">
                                <column id="0">-11.4334</column>
                                <column id="1">-0.287737</column>
                            </row>
                            <row id="10">
                                <column id="0">-11.2969</column>
                                <column id="1">-0.271934</column>
                            </row>
                            <row id="11">
                                <column id="0">-11.0921</column>
                                <column id="1">-0.271934</column>
                            </row>
