Repository: nfinan/xmlfiles

File: L107_S19_Shen_2007.xml
<PolymerNanocomposite>
    <ID>L107_S19_Shen_2007</ID>
    <Control_ID>L107_S1_Shen_2007</Control_ID>
    <SchemaVersion>PNC_schema_041220</SchemaVersion>
    <DatasetID>5e96ff05c9db0157d0737e43</DatasetID>
    <SchemaID>5e96dbe7c49dc53363c20305</SchemaID>
    <DATA_SOURCE>
        <Citation>
            <CommonFields>
                <CitationType>research article</CitationType>
                <Publication>Advanced Functional Materials</Publication>
                <Title>Interfacial Effect on Dielectric Properties of Polymer Nanocomposites Filled with Core/Shell-Structured Particles</Title>
                <Author>Shen, Y.</Author>
                <Author>Lin, Y.&#8201;H.</Author>
                <Author>Nan, C.-W.</Author>
                <Keyword>Composites, polymer</Keyword>
                <Keyword>Conductivity, electrical</Keyword>
                <Keyword>Core/shell nanoparticles</Keyword>
                <Keyword>Dielectrics</Keyword>
                <Keyword>Epoxy</Keyword>
                <Keyword>Silver</Keyword>
                <Keyword>Solution processing</Keyword>
                <Publisher>Wiley Blackwell (John Wiley &amp; Sons)</Publisher>
                <PublicationYear>2007</PublicationYear>
                <DOI>10.1002/adfm.200700200</DOI>
                <Volume>17</Volume>
                <URL>http://doi.wiley.com/10.1002/adfm.200700200</URL>
                <Language>English</Language>
                <Location>Department of Materials Science and Engineering, State Key Laboratory of New Ceramics and Fine Processing, Tsinghua University, Beijing 10084 (P.R. China)</Location>
                <DateOfCitation>2019-05-08</DateOfCitation>
            </CommonFields>
            <CitationType>
                <Journal>
                    <ISSN>1616301X</ISSN>
                    <Issue>14</Issue>
                </Journal>
            </CitationType>
        </Citation>
    </DATA_SOURCE>
    <MATERIALS>
        <Matrix>
            <MatrixComponent>
                <ChemicalName>epoxy resin</ChemicalName>
                <StdChemicalName>DGEBA Epoxy Resin</StdChemicalName>
                <uSMILES>CC(C)(C1=CC=C(OCC2CO2)C=C1)C3=CC=C(OCC4CO4)C=C3</uSMILES>
                <Density>
                    <description>inserted from ChemProps, NanoMine</description>
                    <value>1.13</value>
                    <unit>g/cm3</unit>
                </Density>
            </MatrixComponent>
        </Matrix>
        <Filler>
            <FillerComponent>
                <ChemicalName>silver</ChemicalName>
                <StdChemicalName>Silver</StdChemicalName>
                <Abbreviation>Ag@C</Abbreviation>
                <Density>
                    <description>inserted from ChemProps, NanoMine</description>
                    <value>10.5</value>
                    <unit>g/cm3</unit>
                </Density>
                <FillerComponentInComposite>
                    <mass>0.5345489887536446</mass>
                    <volume>0.11</volume>
                </FillerComponentInComposite>
            </FillerComponent>
            <FillerProcessing>
                <ChooseParameter>
                    <Mixing>
                        <Description>After mixing, the solution was then trans- ferred and sealed in a 40 mL Teflon-sealed autoclave.</Description>
                        <MixingMethod>dissolving</MixingMethod>
                        <ChemicalUsed>
                            <description>glucose</description>
                        </ChemicalUsed>
                        <ChemicalUsed>
                            <description>poly(vinyl pyrrolidone)</description>
                        </ChemicalUsed>
                        <ChemicalUsed>
                            <description>AgNO3</description>
                        </ChemicalUsed>
                    </Mixing>
                </ChooseParameter>
                <ChooseParameter>
                    <Heating>
                        <Temperature>
                            <value>180</value>
                            <unit>Celsius</unit>
                        </Temperature>
                        <Time>
                            <value>3.5</value>
                            <unit>hours</unit>
                            <uncertainty>
                                <type>absolute</type>
                                <value>0.5</value>
                            </uncertainty>
                        </Time>
                    </Heating>
                </ChooseParameter>
                <ChooseParameter>
                    <Centrifugation>Used</Centrifugation>
                </ChooseParameter>
                <ChooseParameter>
                    <Mixing>
                        <Description>The final products were rinsed in three cycles of centrifuging/washing/redispersion in deionized water, alcohol, and ethylene glycol monomethyl ether (EGME).</Description>
                        <ChemicalUsed>
                            <description>Ag@C particles</description>
                        </ChemicalUsed>
                        <ChemicalUsed>
                            <description>deionized water</description>
                        </ChemicalUsed>
                        <ChemicalUsed>
                            <description>alcohol</description>
                        </ChemicalUsed>
                        <ChemicalUsed>
                            <description>ethylene glycol monomethyl ether</description>
                        </ChemicalUsed>
                    </Mixing>
                </ChooseParameter>
            </FillerProcessing>
            <FillerComposition>
                <Fraction>
                    <mass>
                        <value>0.5345489887536446</value>
                        <source>computed by NanoMine</source>
                    </mass>
                    <volume>
                        <value>0.11</value>
                        <source>reported</source>
                    </volume>
                </Fraction>
            </FillerComposition>
            <Description>Shell_60</Description>
        </Filler>
    </MATERIALS>
    <PROCESSING>
        <SolutionProcessing>
            <ChooseParameter>
                <Mixing>
                    <MixingMethod>ultra-sonication</MixingMethod>
                    <ChemicalUsed>
                        <description>Ag@C nanoparticles</description>
                    </ChemicalUsed>
                    <ChemicalUsed>
                        <description>ethylene glycol monomethyl ether</description>
                    </ChemicalUsed>
                </Mixing>
            </ChooseParameter>
            <ChooseParameter>
                <Mixing>
                    <MixingMethod>stirring</MixingMethod>
                    <ChemicalUsed>
                        <description>Ag@C nanoparticles</description>
                    </ChemicalUsed>
                    <ChemicalUsed>
                        <description>ethylene glycol monomethyl ether</description>
                    </ChemicalUsed>
                    <ChemicalUsed>
                        <description>resin</description>
                    </ChemicalUsed>
                    <Time>
                        <value>12.5</value>
                        <unit>minutes</unit>
                        <uncertainty>
                            <type>absolute</type>
                            <value>2.5</value>
                        </uncertainty>
                    </Time>
                </Mixing>
            </ChooseParameter>
            <ChooseParameter>
                <Mixing>
                    <MixingMethod>stirring</MixingMethod>
                    <ChemicalUsed>
                        <description>Ag@C nanoparticles</description>
                    </ChemicalUsed>
                    <ChemicalUsed>
                        <description>ethylene glycol monomethyl ether</description>
                    </ChemicalUsed>
                    <ChemicalUsed>
                        <description>resin</description>
                    </ChemicalUsed>
                    <ChemicalUsed>
                        <description>hardener</description>
                    </ChemicalUsed>
                    <Time>
                        <value>10</value>
                        <unit>minutes</unit>
                    </Time>
                </Mixing>
            </ChooseParameter>
            <ChooseParameter>
                <Other>Finally, an appropriate amount of the resultant solution mixture was dropped on the substrates to obtain film of about 80 lm in thickness, and dried thoroughly to evaporate the solvent and cure the epoxy matrix.</Other>
            </ChooseParameter>
        </SolutionProcessing>
    </PROCESSING>
    <CHARACTERIZATION>
        <Transmission_Electron_Microscopy>
            <Description>Equipment not specified.</Description>
        </Transmission_Electron_Microscopy>
        <Dielectric_and_Impedance_Spectroscopy_Analysis>
            <Equipment>HP 4194A impedance analyzer</Equipment>
        </Dielectric_and_Impedance_Spectroscopy_Analysis>
        <XRay_Diffraction_and_Scattering>
            <Description>Equipment not specified.</Description>
        </XRay_Diffraction_and_Scattering>
        <Raman_Spectroscopy>
            <Description>Equipment not specified.</Description>
        </Raman_Spectroscopy>
    </CHARACTERIZATION>
    <PROPERTIES>
        <Electrical>
            <AC_DielectricDispersion>
                <DielectricDispersionDependence>
                    <FrequencyDependence>
                        <condition>
                            <temperature>
                                <description>unspecified, treat as room temperature</description>
                                <value>25</value>
                                <unit>Celsius</unit>
                            </temperature>
                        </condition>
                    </FrequencyDependence>
                </DielectricDispersionDependence>
                <Dielectric_Real_Permittivity>
                    <description>Dielectric constant at 1 kHz</description>
                    <value>27.628</value>
                </Dielectric_Real_Permittivity>
                <Dielectric_Loss_Tangent>
                    <description>Loss tan delta at 1 kHz</description>
                    <value>0.03241</value>
                </Dielectric_Loss_Tangent>
            </AC_DielectricDispersion>
            <ElectricConductivity>
                <description>Conductivity at 1kHz</description>
                <value>0.000000000321</value>
                <unit>S/cm</unit>
            </ElectricConductivity>
        </Electrical>
    </PROPERTIES>
</PolymerNanocomposite>

File: L107_S22_Shen_2007.xml
<PolymerNanocomposite>
    <ID>L107_S22_Shen_2007</ID>
    <Control_ID>L107_S1_Shen_2007</Control_ID>
    <SchemaVersion>PNC_schema_041220</SchemaVersion>
    <DatasetID>5e96ff05c9db0157d0737e43</DatasetID>
    <SchemaID>5e96dbe7c49dc53363c20305</SchemaID>
    <DATA_SOURCE>
        <Citation>
            <CommonFields>
                <CitationType>research article</CitationType>
                <Publication>Advanced Functional Materials</Publication>
                <Title>Interfacial Effect on Dielectric Properties of Polymer Nanocomposites Filled with Core/Shell-Structured Particles</Title>
                <Author>Shen, Y.</Author>
                <Author>Lin, Y.&#8201;H.</Author>
                <Author>Nan, C.-W.</Author>
                <Keyword>Composites, polymer</Keyword>
                <Keyword>Conductivity, electrical</Keyword>
                <Keyword>Core/shell nanoparticles</Keyword>
                <Keyword>Dielectrics</Keyword>
                <Keyword>Epoxy</Keyword>
                <Keyword>Silver</Keyword>
                <Keyword>Solution processing</Keyword>
                <Publisher>Wiley Blackwell (John Wiley &amp; Sons)</Publisher>
                <PublicationYear>2007</PublicationYear>
                <DOI>10.1002/adfm.200700200</DOI>
                <Volume>17</Volume>
                <URL>http://doi.wiley.com/10.1002/adfm.200700200</URL>
                <Language>English</Language>
                <Location>Department of Materials Science and Engineering, State Key Laboratory of New Ceramics and Fine Processing, Tsinghua University, Beijing 10084 (P.R. China)</Location>
                <DateOfCitation>2019-05-08</DateOfCitation>
            </CommonFields>
            <CitationType>
                <Journal>
                    <ISSN>1616301X</ISSN>
                    <Issue>14</Issue>
                </Journal>
            </CitationType>
        </Citation>
    </DATA_SOURCE>
    <MATERIALS>
        <Matrix>
            <MatrixComponent>
                <ChemicalName>epoxy resin</ChemicalName>
                <StdChemicalName>DGEBA Epoxy Resin</StdChemicalName>
                <uSMILES>CC(C)(C1=CC=C(OCC2CO2)C=C1)C3=CC=C(OCC4CO4)C=C3</uSMILES>
                <Density>
                    <description>inserted from ChemProps, NanoMine</description>
                    <value>1.13</value>
                    <unit>g/cm3</unit>
                </Density>
            </MatrixComponent>
        </Matrix>
        <Filler>
            <FillerComponent>
                <ChemicalName>silver</ChemicalName>
                <StdChemicalName>Silver</StdChemicalName>
                <Abbreviation>Ag@C</Abbreviation>
                <Density>
                    <description>inserted from ChemProps, NanoMine</description>
                    <value>10.5</value>
                    <unit>g/cm3</unit>
                </Density>
                <FillerComponentInComposite>
                    <mass>0.6710217993325286</mass>
                    <volume>0.18</volume>
                </FillerComponentInComposite>
            </FillerComponent>
            <FillerProcessing>
                <ChooseParameter>
                    <Mixing>
                        <Description>After mixing, the solution was then trans- ferred and sealed in a 40 mL Teflon-sealed autoclave.</Description>
                        <MixingMethod>dissolving</MixingMethod>
                        <ChemicalUsed>
                            <description>glucose</description>
                        </ChemicalUsed>
                        <ChemicalUsed>
                            <description>poly(vinyl pyrrolidone)</description>
                        </ChemicalUsed>
                        <ChemicalUsed>
                            <description>AgNO3</description>
                        </ChemicalUsed>
                    </Mixing>
                </ChooseParameter>
                <ChooseParameter>
                    <Heating>
                        <Temperature>
                            <value>180</value>
                            <unit>Celsius</unit>
                        </Temperature>
                        <Time>
                            <value>3.5</value>
                            <unit>hours</unit>
                            <uncertainty>
                                <type>absolute</type>
                                <value>0.5</value>
                            </uncertainty>
                        </Time>
                    </Heating>
                </ChooseParameter>
                <ChooseParameter>
                    <Centrifugation>Used</Centrifugation>
                </ChooseParameter>
                <ChooseParameter>
                    <Mixing>
                        <Description>The final products were rinsed in three cycles of centrifuging/washing/redispersion in deionized water, alcohol, and ethylene glycol monomethyl ether (EGME).</Description>
                        <ChemicalUsed>
                            <description>Ag@C particles</description>
                        </ChemicalUsed>
                        <ChemicalUsed>
                            <description>deionized water</description>
                        </ChemicalUsed>
                        <ChemicalUsed>
                            <description>alcohol</description>
                        </ChemicalUsed>
                        <ChemicalUsed>
                            <description>ethylene glycol monomethyl ether</description>
                        </ChemicalUsed>
                    </Mixing>
                </ChooseParameter>
            </FillerProcessing>
            <FillerComposition>
                <Fraction>
                    <mass>
                        <value>0.6710217993325286</value>
                        <source>computed by NanoMine</source>
                    </mass>
                    <volume>
                        <value>0.18</value>
                        <source>reported</source>
                    </volume>
                </Fraction>
            </FillerComposition>
            <Description>Shell_60</Description>
        </Filler>
    </MATERIALS>
    <PROCESSING>
        <SolutionProcessing>
            <ChooseParameter>
                <Mixing>
                    <MixingMethod>ultra-sonication</MixingMethod>
                    <ChemicalUsed>
                        <description>Ag@C nanoparticles</description>
                    </ChemicalUsed>
                    <ChemicalUsed>
                        <description>ethylene glycol monomethyl ether</description>
                    </ChemicalUsed>
                </Mixing>
            </ChooseParameter>
            <ChooseParameter>
                <Mixing>
                    <MixingMethod>stirring</MixingMethod>
                    <ChemicalUsed>
                        <description>Ag@C nanoparticles</description>
                    </ChemicalUsed>
                    <ChemicalUsed>
                        <description>ethylene glycol monomethyl ether</description>
                    </ChemicalUsed>
                    <ChemicalUsed>
                        <description>resin</description>
                    </ChemicalUsed>
                    <Time>
                        <value>12.5</value>
                        <unit>minutes</unit>
                        <uncertainty>
                            <type>absolute</type>
                            <value>2.5</value>
                        </uncertainty>
                    </Time>
                </Mixing>
            </ChooseParameter>
            <ChooseParameter>
                <Mixing>
                    <MixingMethod>stirring</MixingMethod>
                    <ChemicalUsed>
                        <description>Ag@C nanoparticles</description>
                    </ChemicalUsed>
                    <ChemicalUsed>
                        <description>ethylene glycol monomethyl ether</description>
                    </ChemicalUsed>
                    <ChemicalUsed>
                        <description>resin</description>
                    </ChemicalUsed>
                    <ChemicalUsed>
                        <description>hardener</description>
                    </ChemicalUsed>
                    <Time>
                        <value>10</value>
                        <unit>minutes</unit>
                    </Time>
                </Mixing>
            </ChooseParameter>
            <ChooseParameter>
                <Other>Finally, an appropriate amount of the resultant solution mixture was dropped on the substrates to obtain film of about 80 lm in thickness, and dried thoroughly to evaporate the solvent and cure the epoxy matrix.</Other>
            </ChooseParameter>
        </SolutionProcessing>
    </PROCESSING>
    <CHARACTERIZATION>
        <Transmission_Electron_Microscopy>
            <Description>Equipment not specified.</Description>
        </Transmission_Electron_Microscopy>
        <Dielectric_and_Impedance_Spectroscopy_Analysis>
            <Equipment>HP 4194A impedance analyzer</Equipment>
        </Dielectric_and_Impedance_Spectroscopy_Analysis>
        <XRay_Diffraction_and_Scattering>
            <Description>Equipment not specified.</Description>
        </XRay_Diffraction_and_Scattering>
        <Raman_Spectroscopy>
            <Description>Equipment not specified.</Description>
        </Raman_Spectroscopy>
    </CHARACTERIZATION>
    <PROPERTIES>
        <Electrical>
            <AC_DielectricDispersion>
                <DielectricDispersionDependence>
                    <FrequencyDependence>
                        <condition>
                            <temperature>
                                <description>unspecified, treat as room temperature</description>
                                <value>25</value>
                                <unit>Celsius</unit>
                            </temperature>
                        </condition>
                    </FrequencyDependence>
                </DielectricDispersionDependence>
                <Dielectric_Real_Permittivity>
                    <description>Dielectric constant at 1 kHz</description>
                    <value>176.577</value>
                </Dielectric_Real_Permittivity>
                <Dielectric_Loss_Tangent>
                    <description>Loss tan delta at 1 kHz</description>
                    <value>0.04984</value>
                </Dielectric_Loss_Tangent>
            </AC_DielectricDispersion>
            <ElectricConductivity>
                <description>Conductivity at 1kHz</description>
                <value>0.0000000145</value>
                <unit>S/cm</unit>
            </ElectricConductivity>
        </Electrical>
    </PROPERTIES>
</PolymerNanocomposite>

File: L107_S23_Shen_2007.xml
<PolymerNanocomposite>
    <ID>L107_S23_Shen_2007</ID>
    <Control_ID>L107_S1_Shen_2007</Control_ID>
    <SchemaVersion>PNC_schema_041220</SchemaVersion>
    <DatasetID>5e96ff05c9db0157d0737e43</DatasetID>
    <SchemaID>5e96dbe7c49dc53363c20305</SchemaID>
    <DATA_SOURCE>
        <Citation>
            <CommonFields>
                <CitationType>research article</CitationType>
                <Publication>Advanced Functional Materials</Publication>
                <Title>Interfacial Effect on Dielectric Properties of Polymer Nanocomposites Filled with Core/Shell-Structured Particles</Title>
                <Author>Shen, Y.</Author>
                <Author>Lin, Y.&#8201;H.</Author>
                <Author>Nan, C.-W.</Author>
                <Keyword>Composites, polymer</Keyword>
                <Keyword>Conductivity, electrical</Keyword>
                <Keyword>Core/shell nanoparticles</Keyword>
                <Keyword>Dielectrics</Keyword>
                <Keyword>Epoxy</Keyword>
                <Keyword>Silver</Keyword>
                <Keyword>Solution processing</Keyword>
                <Publisher>Wiley Blackwell (John Wiley &amp; Sons)</Publisher>
                <PublicationYear>2007</PublicationYear>
                <DOI>10.1002/adfm.200700200</DOI>
                <Volume>17</Volume>
                <URL>http://doi.wiley.com/10.1002/adfm.200700200</URL>
                <Language>English</Language>
                <Location>Department of Materials Science and Engineering, State Key Laboratory of New Ceramics and Fine Processing, Tsinghua University, Beijing 10084 (P.R. China)</Location>
                <DateOfCitation>2019-05-08</DateOfCitation>
            </CommonFields>
            <CitationType>
                <Journal>
                    <ISSN>1616301X</ISSN>
                    <Issue>14</Issue>
                </Journal>
            </CitationType>
        </Citation>
    </DATA_SOURCE>
    <MATERIALS>
        <Matrix>
            <MatrixComponent>
                <ChemicalName>epoxy resin</ChemicalName>
                <StdChemicalName>DGEBA Epoxy Resin</StdChemicalName>
                <uSMILES>CC(C)(C1=CC=C(OCC2CO2)C=C1)C3=CC=C(OCC4CO4)C=C3</uSMILES>
                <Density>
                    <description>inserted from ChemProps, NanoMine</description>
                    <value>1.13</value>
                    <unit>g/cm3</unit>
                </Density>
            </MatrixComponent>
        </Matrix>
        <Filler>
            <FillerComponent>
                <ChemicalName>silver</ChemicalName>
                <StdChemicalName>Silver</StdChemicalName>
                <Abbreviation>Ag@C</Abbreviation>
                <Density>
                    <description>inserted from ChemProps, NanoMine</description>
                    <value>10.5</value>
                    <unit>g/cm3</unit>
                </Density>
                <FillerComponentInComposite>
                    <mass>0.685496340583445</mass>
                    <volume>0.19</volume>
                </FillerComponentInComposite>
            </FillerComponent>
            <FillerProcessing>
                <ChooseParameter>
                    <Mixing>
                        <Description>After mixing, the solution was then trans- ferred and sealed in a 40 mL Teflon-sealed autoclave.</Description>
                        <MixingMethod>dissolving</MixingMethod>
                        <ChemicalUsed>
                            <description>glucose</description>
                        </ChemicalUsed>
                        <ChemicalUsed>
                            <description>poly(vinyl pyrrolidone)</description>
                        </ChemicalUsed>
                        <ChemicalUsed>
                            <description>AgNO3</description>
                        </ChemicalUsed>
                    </Mixing>
                </ChooseParameter>
                <ChooseParameter>
                    <Heating>
                        <Temperature>
                            <value>180</value>
                            <unit>Celsius</unit>
                        </Temperature>
                        <Time>
                            <value>3.5</value>
                            <unit>hours</unit>
                            <uncertainty>
                                <type>absolute</type>
                                <value>0.5</value>
                            </uncertainty>
                        </Time>
                    </Heating>
                </ChooseParameter>
                <ChooseParameter>
                    <Centrifugation>Used</Centrifugation>
                </ChooseParameter>
                <ChooseParameter>
                    <Mixing>
                        <Description>The final products were rinsed in three cycles of centrifuging/washing/redispersion in deionized water, alcohol, and ethylene glycol monomethyl ether (EGME).</Description>
                        <ChemicalUsed>
                            <description>Ag@C particles</description>
                        </ChemicalUsed>
                        <ChemicalUsed>
                            <description>deionized water</description>
                        </ChemicalUsed>
                        <ChemicalUsed>
                            <description>alcohol</description>
                        </ChemicalUsed>
                        <ChemicalUsed>
                            <description>ethylene glycol monomethyl ether</description>
                        </ChemicalUsed>
                    </Mixing>
                </ChooseParameter>
            </FillerProcessing>
            <FillerComposition>
                <Fraction>
                    <mass>
                        <value>0.685496340583445</value>
                        <source>computed by NanoMine</source>
                    </mass>
                    <volume>
                        <value>0.19</value>
                        <source>reported</source>
                    </volume>
                </Fraction>
            </FillerComposition>
            <Description>Shell_60</Description>
        </Filler>
    </MATERIALS>
    <PROCESSING>
        <SolutionProcessing>
            <ChooseParameter>
                <Mixing>
                    <MixingMethod>ultra-sonication</MixingMethod>
                    <ChemicalUsed>
                        <description>Ag@C nanoparticles</description>
                    </ChemicalUsed>
                    <ChemicalUsed>
                        <description>ethylene glycol monomethyl ether</description>
                    </ChemicalUsed>
                </Mixing>
            </ChooseParameter>
            <ChooseParameter>
                <Mixing>
                    <MixingMethod>stirring</MixingMethod>
                    <ChemicalUsed>
                        <description>Ag@C nanoparticles</description>
                    </ChemicalUsed>
                    <ChemicalUsed>
                        <description>ethylene glycol monomethyl ether</description>
                    </ChemicalUsed>
                    <ChemicalUsed>
                        <description>resin</description>
                    </ChemicalUsed>
                    <Time>
                        <value>12.5</value>
                        <unit>minutes</unit>
                        <uncertainty>
                            <type>absolute</type>
                            <value>2.5</value>
                        </uncertainty>
                    </Time>
                </Mixing>
            </ChooseParameter>
            <ChooseParameter>
                <Mixing>
                    <MixingMethod>stirring</MixingMethod>
                    <ChemicalUsed>
                        <description>Ag@C nanoparticles</description>
                    </ChemicalUsed>
                    <ChemicalUsed>
                        <description>ethylene glycol monomethyl ether</description>
                    </ChemicalUsed>
                    <ChemicalUsed>
                        <description>resin</description>
                    </ChemicalUsed>
                    <ChemicalUsed>
                        <description>hardener</description>
                    </ChemicalUsed>
                    <Time>
                        <value>10</value>
                        <unit>minutes</unit>
                    </Time>
                </Mixing>
            </ChooseParameter>
            <ChooseParameter>
                <Other>Finally, an appropriate amount of the resultant solution mixture was dropped on the substrates to obtain film of about 80 lm in thickness, and dried thoroughly to evaporate the solvent and cure the epoxy matrix.</Other>
            </ChooseParameter>
        </SolutionProcessing>
    </PROCESSING>
    <CHARACTERIZATION>
        <Transmission_Electron_Microscopy>
            <Description>Equipment not specified.</Description>
        </Transmission_Electron_Microscopy>
        <Dielectric_and_Impedance_Spectroscopy_Analysis>
            <Equipment>HP 4194A impedance analyzer</Equipment>
        </Dielectric_and_Impedance_Spectroscopy_Analysis>
        <XRay_Diffraction_and_Scattering>
            <Description>Equipment not specified.</Description>
        </XRay_Diffraction_and_Scattering>
        <Raman_Spectroscopy>
            <Description>Equipment not specified.</Description>
        </Raman_Spectroscopy>
    </CHARACTERIZATION>
    <PROPERTIES>
        <Electrical>
            <AC_DielectricDispersion>
                <DielectricDispersionDependence>
                    <FrequencyDependence>
                        <condition>
                            <temperature>
                                <description>unspecified, treat as room temperature</description>
                                <value>25</value>
                                <unit>Celsius</unit>
                            </temperature>
                        </condition>
                    </FrequencyDependence>
                </DielectricDispersionDependence>
                <Dielectric_Real_Permittivity>
                    <description>Dielectric constant at 1 kHz</description>
                    <value>186.186</value>
                    <data>
                        <AxisLabel>
                            <xName>Frequency</xName>
                            <xUnit>Hz</xUnit>
                            <yName>Dielectric constant</yName>
                        </AxisLabel>
                        <data>
                            <headers>
                                <column id="0">Frequency (Hz)</column>
                                <column id="1">Dielectric constant</column>
                            </headers>
                            <rows>
                                <row id="0">
                                    <column id="0">140.246551569</column>
                                    <column id="1">165.664640283</column>
                                </row>
                                <row id="1">
                                    <column id="0">214.562744077</column>
                                    <column id="1">165.501851769</column>
                                </row>
                                <row id="2">
                                    <column id="0">297.578878011</column>
                                    <column id="1">165.376738693</column>
                                </row>
                                <row id="3">
                                    <column id="0">485.766383588</column>
                                    <column id="1">178.922279436</column>
                                </row>
                                <row id="4">
                                    <column id="0">696.245067619</column>
                                    <column id="1">174.077347802</column>
                                </row>
                                <row id="5">
                                    <column id="0">1137.19204314</column>
                                    <column id="1">173.879991378</column>
                                </row>
                                <row id="6">
                                    <column id="0">1683.8025268</column>
                                    <column id="1">173.72226735</column>
                                </row>
                                <row id="7">
                                    <column id="0">2576.04402099</column>
                                    <column id="1">173.551561099</column>
                                </row>
                                <row id="8">
                                    <column id="0">4207.50810268</column>
                                    <column id="1">173.354800774</column>
                                </row>
                                <row id="9">
                                    <column id="0">6437.05299085</column>
                                    <column id="1">173.184455609</column>
                                </row>
                                <row id="10">
                                    <column id="0">9848.0264793</column>
                                    <column id="1">173.014277832</column>
                                </row>
                                <row id="11">
                                    <column id="0">14578.8894818</column>
                                    <column id="1">177.520579438</column>
                                </row>
                                <row id="12">
                                    <column id="0">23812.01374</column>
                                    <column id="1">177.319319325</column>
                                </row>
                                <row id="13">
                                    <column id="0">35257.6586738</column>
                                    <column id="1">177.158475532</column>
                                </row>
                                <row id="14">
                                    <column id="0">53940.5775766</column>
                                    <column id="1">176.984392729</column>
                                </row>
                                <row id="15">
                                    <column id="0">82523.5145707</column>
                                    <column id="1">176.810480986</column>
                                </row>
                                <row id="16">
                                    <column id="0">130499.496145</column>
                                    <column id="1">167.465916561</column>
                                </row>
                                <row id="17">
                                    <column id="0">220317.762054</column>
                                    <column id="1">158.591230599</column>
                                </row>
                                <row id="18">
                                    <column id="0">326278.881317</column>
                                    <column id="1">154.285163311</column>
                                </row>
                                <row id="19">
                                    <column id="0">533119.861382</column>
                                    <column id="1">146.12002784</column>
                                </row>
                                <row id="20">
                                    <column id="0">764116.428139</column>
                                    <column id="1">142.163329169</column>
                                </row>
                                <row id="21">
                                    <column id="0">1131829.73303</column>
                                    <column id="1">134.670259564</column>
                                </row>
                                <row id="22">
                                    <column id="0">1848991.38613</column>
                                    <column id="1">130.98397394</column>
                                </row>
                                <row id="23">
                                    <column id="0">2829835.74682</column>
                                    <column id="1">124.070756705</column>
                                </row>
                                <row id="24">
                                    <column id="0">4474146.89709</column>
                                    <column id="1">120.683734191</column>
                                </row>
                                <row id="25">
                                    <column id="0">6413971.44212</column>
                                    <column id="1">114.331445687</column>
                                </row>
                            </rows>
                        </data>
                    </data>
                </Dielectric_Real_Permittivity>
                <Dielectric_Loss_Tangent>
                    <description>Loss tan delta at 1 kHz</description>
                    <value>0.05782</value>
                    <data>
                        <AxisLabel>
                            <xName>Frequency</xName>
                            <xUnit>Hz</xUnit>
                            <yName>Dielectric loss</yName>
                        </AxisLabel>
                        <data>
                            <headers>
                                <column id="0">Frequency (Hz)</column>
                                <column id="1">Dielectric loss</column>
                            </headers>
                            <rows>
                                <row id="0">
                                    <column id="0">125.727945299</column>
                                    <column id="1">0.058024691358</column>
                                </row>
                                <row id="1">
                                    <column id="0">148.065727719</column>
                                    <column id="1">0.0617283950617</column>
                                </row>
                                <row id="2">
                                    <column id="0">186.159997153</column>
                                    <column id="1">0.0567901234568</column>
                                </row>
                                <row id="3">
                                    <column id="0">284.803586844</column>
                                    <column id="1">0.0561728395062</column>
                                </row>
                                <row id="4">
                                    <column id="0">346.555445399</column>
                                    <column id="1">0.0604938271605</column>
                                </row>
                                <row id="5">
                                    <column id="0">450.203732115</column>
                                    <column id="1">0.0567901234568</column>
                                </row>
                                <row id="6">
                                    <column id="0">566.031902048</column>
                                    <column id="1">0.0555555555556</column>
                                </row>
                                <row id="7">
                                    <column id="0">838.099254886</column>
                                    <column id="1">0.058024691358</column>
                                </row>
                                <row id="8">
                                    <column id="0">1282.19637717</column>
                                    <column id="1">0.0604938271605</column>
                                </row>
                                <row id="9">
                                    <column id="0">2026.8340041</column>
                                    <column id="1">0.0617283950617</column>
                                </row>
                                <row id="10">
                                    <column id="0">3001.04651782</column>
                                    <column id="1">0.062962962963</column>
                                </row>
                                <row id="11">
                                    <column id="0">4901.63433057</column>
                                    <column id="1">0.062962962963</column>
                                </row>
                                <row id="12">
                                    <column id="0">7257.64054166</column>
                                    <column id="1">0.062962962963</column>
                                </row>
                                <row id="13">
                                    <column id="0">11103.3631817</column>
                                    <column id="1">0.0641975308642</column>
                                </row>
                                <row id="14">
                                    <column id="0">17551.6593692</column>
                                    <column id="1">0.0641975308642</column>
                                </row>
                                <row id="15">
                                    <column id="0">26852.0392129</column>
                                    <column id="1">0.0623456790123</column>
                                </row>
                                <row id="16">
                                    <column id="0">41080.5608018</column>
                                    <column id="1">0.0635802469136</column>
                                </row>
                                <row id="17">
                                    <column id="0">60826.231302</column>
                                    <column id="1">0.0641975308642</column>
                                </row>
                                <row id="18">
                                    <column id="0">99347.9913687</column>
                                    <column id="1">0.0654320987654</column>
                                </row>
                                <row id="19">
                                    <column id="0">147100.326394</column>
                                    <column id="1">0.0679012345679</column>
                                </row>
                                <row id="20">
                                    <column id="0">225046.740565</column>
                                    <column id="1">0.0685185185185</column>
                                </row>
                                <row id="21">
                                    <column id="0">355743.00038</column>
                                    <column id="1">0.0691358024691</column>
                                </row>
                                <row id="22">
                                    <column id="0">526733.46232</column>
                                    <column id="1">0.0703703703704</column>
                                </row>
                                <row id="23">
                                    <column id="0">805842.187761</column>
                                    <column id="1">0.0716049382716</column>
                                </row>
                                <row id="24">
                                    <column id="0">1273836.34612</column>
                                    <column id="1">0.0759259259259</column>
                                </row>
                                <row id="25">
                                    <column id="0">1948824.48418</column>
                                    <column id="1">0.0753086419753</column>
                                </row>
                                <row id="26">
                                    <column id="0">2981479.43549</column>
                                    <column id="1">0.0796296296296</column>
                                </row>
                                <row id="27">
                                    <column id="0">4712978.45634</column>
                                    <column id="1">0.0858024691358</column>
                                </row>
                                <row id="28">
                                    <column id="0">5550322.03222</column>
                                    <column id="1">0.0796296296296</column>
                                </row>
                                <row id="29">
                                    <column id="0">8218124.70774</column>
                                    <column id="1">0.0858024691358</column>
                                </row>
                            </rows>
                        </data>
                    </data>
                </Dielectric_Loss_Tangent>
            </AC_DielectricDispersion>
            <AC_DielectricDispersion>
                <DielectricDispersionDependence>
                    <TemperatureDependence>
                        <condition>
                            <frequency>
                                <value>1000</value>
                                <unit>Hz</unit>
                            </frequency>
                        </condition>
                    </TemperatureDependence>
                </DielectricDispersionDependence>
                <Dielectric_Real_Permittivity>
                    <data>
                        <description>1 kHz</description>
                        <AxisLabel>
                            <xName>Temperature</xName>
                            <xUnit>Celsius</xUnit>
                            <yName>Dielectric constant</yName>
                        </AxisLabel>
                        <data>
                            <headers>
                                <column id="0">Temperature (Celsius)</column>
                                <column id="1">Dielectric constant</column>
                            </headers>
                            <rows>
                                <row id="0">
                                    <column id="0">25.2361492535</column>
                                    <column id="1">181.432360743</column>
                                </row>
                                <row id="1">
                                    <column id="0">30.0041240592</column>
                                    <column id="1">177.453580902</column>
                                </row>
                                <row id="2">
                                    <column id="0">35.1306108294</column>
                                    <column id="1">182.228116711</column>
                                </row>
                                <row id="3">
                                    <column id="0">40.0780759389</column>
                                    <column id="1">183.023872679</column>
                                </row>
                                <row id="4">
                                    <column id="0">45.2026881368</column>
                                    <column id="1">184.615384615</column>
                                </row>
                                <row id="5">
                                    <column id="0">49.9706629425</column>
                                    <column id="1">180.636604775</column>
                                </row>
                                <row id="6">
                                    <column id="0">55.268673084</column>
                                    <column id="1">176.657824934</column>
                                </row>
                                <row id="7">
                                    <column id="0">60.0394597482</column>
                                    <column id="1">177.453580902</column>
                                </row>
                                <row id="8">
                                    <column id="0">64.9878621439</column>
                                    <column id="1">179.840848806</column>
                                </row>
                                <row id="9">
                                    <column id="0">70.113411628</column>
                                    <column id="1">183.023872679</column>
                                </row>
                                <row id="10">
                                    <column id="0">75.2352119673</column>
                                    <column id="1">179.840848806</column>
                                </row>
                                <row id="11">
                                    <column id="0">80.0055299885</column>
                                    <column id="1">179.840848806</column>
                                </row>
                                <row id="12">
                                    <column id="0">85.128267614</column>
                                    <column id="1">178.24933687</column>
                                </row>
                                <row id="13">
                                    <column id="0">90.0762013666</column>
                                    <column id="1">179.840848806</column>
                                </row>
                                <row id="14">
                                    <column id="0">95.198938992</column>
                                    <column id="1">178.24933687</column>
                                </row>
                                <row id="15">
                                    <column id="0">100.145935458</column>
                                    <column id="1">178.24933687</column>
                                </row>
                                <row id="16">
                                    <column id="0">105.092931925</column>
                                    <column id="1">178.24933687</column>
                                </row>
                                <row id="17">
                                    <column id="0">110.216606837</column>
                                    <column id="1">178.24933687</column>
                                </row>
                                <row id="18">
                                    <column id="0">115.162666017</column>
                                    <column id="1">176.657824934</column>
                                </row>
                                <row id="19">
                                    <column id="0">120.286340928</column>
                                    <column id="1">176.657824934</column>
                                </row>
                            </rows>
                        </data>
                    </data>
                </Dielectric_Real_Permittivity>
            </AC_DielectricDispersion>
            <AC_DielectricDispersion>
                <DielectricDispersionDependence>
                    <TemperatureDependence>
                        <condition>
                            <frequency>
                                <value>1000</value>
                                <unit>Hz</unit>
                            </frequency>
                        </condition>
                    </TemperatureDependence>
                </DielectricDispersionDependence>
                <Dielectric_Real_Permittivity>
                    <data>
                        <description>1 kHz</description>
                        <AxisLabel>
                            <xName>Electric field</xName>
                            <xUnit>V/cm</xUnit>
                            <yName>Dielectric constant</yName>
                        </AxisLabel>
                        <data>
                            <headers>
                                <column id="0">Electric Field (V/cm)</column>
                                <column id="1">Dielectric constant</column>
                            </headers>
                            <rows>
                                <row id="0">
                                    <column id="0">0.0</column>
                                    <column id="1">131.7617866</column>
                                </row>
                                <row id="1">
                                    <column id="0">496.774193548</column>
                                    <column id="1">126.550868486</column>
                                </row>
                                <row id="2">
                                    <column id="0">1000.0</column>
                                    <column id="1">126.550868486</column>
                                </row>
                                <row id="3">
                                    <column id="0">1496.77419355</column>
                                    <column id="1">120.595533499</column>
                                </row>
                                <row id="4">
                                    <column id="0">2000.0</column>
                                    <column id="1">102.729528536</column>
                                </row>
                                <row id="5">
                                    <column id="0">2496.77419355</column>
                                    <column id="1">94.540942928</column>
                                </row>
                                <row id="6">
                                    <column id="0">3000.0</column>
                                    <column id="1">81.141439206</column>
                                </row>
                                <row id="7">
                                    <column id="0">3496.77419355</column>
                                    <column id="1">75.9305210918</column>
                                </row>
                            </rows>
                        </data>
                    </data>
                </Dielectric_Real_Permittivity>
            </AC_DielectricDispersion>
            <ElectricConductivity>
                <description>Conductivity at 1kHz</description>
                <value>0.0000000713</value>
                <unit>S/cm</unit>
            </ElectricConductivity>
        </Electrical>
    </PROPERTIES>
</PolymerNanocomposite>
