Repository: nfinan/xmlfiles

File: L107_S26_Shen_2007.xml
<PolymerNanocomposite>
    <ID>L107_S26_Shen_2007</ID>
    <Control_ID>L107_S1_Shen_2007</Control_ID>
    <SchemaVersion>PNC_schema_041220</SchemaVersion>
    <DatasetID>5e96ff05c9db0157d0737e43</DatasetID>
    <SchemaID>5e96dbe7c49dc53363c20305</SchemaID>
    <DATA_SOURCE>
        <Citation>
            <CommonFields>
                <CitationType>research article</CitationType>
                <Publication>Advanced Functional Materials</Publication>
                <Title>Interfacial Effect on Dielectric Properties of Polymer Nanocomposites Filled with Core/Shell-Structured Particles</Title>
                <Author>Shen, Y.</Author>
                <Author>Lin, Y.&#8201;H.</Author>
                <Author>Nan, C.-W.</Author>
                <Keyword>Composites, polymer</Keyword>
                <Keyword>Conductivity, electrical</Keyword>
                <Keyword>Core/shell nanoparticles</Keyword>
                <Keyword>Dielectrics</Keyword>
                <Keyword>Epoxy</Keyword>
                <Keyword>Silver</Keyword>
                <Keyword>Solution processing</Keyword>
                <Publisher>Wiley Blackwell (John Wiley &amp; Sons)</Publisher>
                <PublicationYear>2007</PublicationYear>
                <DOI>10.1002/adfm.200700200</DOI>
                <Volume>17</Volume>
                <URL>http://doi.wiley.com/10.1002/adfm.200700200</URL>
                <Language>English</Language>
                <Location>Department of Materials Science and Engineering, State Key Laboratory of New Ceramics and Fine Processing, Tsinghua University, Beijing 10084 (P.R. China)</Location>
                <DateOfCitation>2019-05-08</DateOfCitation>
            </CommonFields>
            <CitationType>
                <Journal>
                    <ISSN>1616301X</ISSN>
                    <Issue>14</Issue>
                </Journal>
            </CitationType>
        </Citation>
    </DATA_SOURCE>
    <MATERIALS>
        <Matrix>
            <MatrixComponent>
                <ChemicalName>epoxy resin</ChemicalName>
                <StdChemicalName>DGEBA Epoxy Resin</StdChemicalName>
                <uSMILES>CC(C)(C1=CC=C(OCC2CO2)C=C1)C3=CC=C(OCC4CO4)C=C3</uSMILES>
                <Density>
                    <description>inserted from ChemProps, NanoMine</description>
                    <value>1.13</value>
                    <unit>g/cm3</unit>
                </Density>
            </MatrixComponent>
        </Matrix>
        <Filler>
            <FillerComponent>
                <ChemicalName>silver</ChemicalName>
                <StdChemicalName>Silver</StdChemicalName>
                <Abbreviation>Ag@C</Abbreviation>
                <Density>
                    <description>inserted from ChemProps, NanoMine</description>
                    <value>10.5</value>
                    <unit>g/cm3</unit>
                </Density>
                <FillerComponentInComposite>
                    <mass>0.47889322454771194</mass>
                    <volume>0.09</volume>
                </FillerComponentInComposite>
            </FillerComponent>
            <FillerProcessing>
                <ChooseParameter>
                    <Mixing>
                        <Description>After mixing, the solution was then trans- ferred and sealed in a 40 mL Teflon-sealed autoclave.</Description>
                        <MixingMethod>dissolving</MixingMethod>
                        <ChemicalUsed>
                            <description>glucose</description>
                        </ChemicalUsed>
                        <ChemicalUsed>
                            <description>poly(vinyl pyrrolidone)</description>
                        </ChemicalUsed>
                        <ChemicalUsed>
                            <description>AgNO3</description>
                        </ChemicalUsed>
                    </Mixing>
                </ChooseParameter>
                <ChooseParameter>
                    <Heating>
                        <Temperature>
                            <value>180</value>
                            <unit>Celsius</unit>
                        </Temperature>
                        <Time>
                            <value>3.5</value>
                            <unit>hours</unit>
                            <uncertainty>
                                <type>absolute</type>
                                <value>0.5</value>
                            </uncertainty>
                        </Time>
                    </Heating>
                </ChooseParameter>
                <ChooseParameter>
                    <Centrifugation>Used</Centrifugation>
                </ChooseParameter>
                <ChooseParameter>
                    <Mixing>
                        <Description>The final products were rinsed in three cycles of centrifuging/washing/redispersion in deionized water, alcohol, and ethylene glycol monomethyl ether (EGME).</Description>
                        <ChemicalUsed>
                            <description>Ag@C particles</description>
                        </ChemicalUsed>
                        <ChemicalUsed>
                            <description>deionized water</description>
                        </ChemicalUsed>
                        <ChemicalUsed>
                            <description>alcohol</description>
                        </ChemicalUsed>
                        <ChemicalUsed>
                            <description>ethylene glycol monomethyl ether</description>
                        </ChemicalUsed>
                    </Mixing>
                </ChooseParameter>
            </FillerProcessing>
            <FillerComposition>
                <Fraction>
                    <mass>
                        <value>0.47889322454771194</value>
                        <source>computed by NanoMine</source>
                    </mass>
                    <volume>
                        <value>0.09</value>
                        <source>reported</source>
                    </volume>
                </Fraction>
            </FillerComposition>
            <Description>Shell_120</Description>
        </Filler>
    </MATERIALS>
    <PROCESSING>
        <SolutionProcessing>
            <ChooseParameter>
                <Mixing>
                    <MixingMethod>ultra-sonication</MixingMethod>
                    <ChemicalUsed>
                        <description>Ag@C nanoparticles</description>
                    </ChemicalUsed>
                    <ChemicalUsed>
                        <description>ethylene glycol monomethyl ether</description>
                    </ChemicalUsed>
                </Mixing>
            </ChooseParameter>
            <ChooseParameter>
                <Mixing>
                    <MixingMethod>stirring</MixingMethod>
                    <ChemicalUsed>
                        <description>Ag@C nanoparticles</description>
                    </ChemicalUsed>
                    <ChemicalUsed>
                        <description>ethylene glycol monomethyl ether</description>
                    </ChemicalUsed>
                    <ChemicalUsed>
                        <description>resin</description>
                    </ChemicalUsed>
                    <Time>
                        <value>12.5</value>
                        <unit>minutes</unit>
                        <uncertainty>
                            <type>absolute</type>
                            <value>2.5</value>
                        </uncertainty>
                    </Time>
                </Mixing>
            </ChooseParameter>
            <ChooseParameter>
                <Mixing>
                    <MixingMethod>stirring</MixingMethod>
                    <ChemicalUsed>
                        <description>Ag@C nanoparticles</description>
                    </ChemicalUsed>
                    <ChemicalUsed>
                        <description>ethylene glycol monomethyl ether</description>
                    </ChemicalUsed>
                    <ChemicalUsed>
                        <description>resin</description>
                    </ChemicalUsed>
                    <ChemicalUsed>
                        <description>hardener</description>
                    </ChemicalUsed>
                    <Time>
                        <value>10</value>
                        <unit>minutes</unit>
                    </Time>
                </Mixing>
            </ChooseParameter>
            <ChooseParameter>
                <Other>Finally, an appropriate amount of the resultant solution mixture was dropped on the substrates to obtain film of about 80 lm in thickness, and dried thoroughly to evaporate the solvent and cure the epoxy matrix.</Other>
            </ChooseParameter>
        </SolutionProcessing>
    </PROCESSING>
    <CHARACTERIZATION>
        <Transmission_Electron_Microscopy>
            <Description>Equipment not specified.</Description>
        </Transmission_Electron_Microscopy>
        <Dielectric_and_Impedance_Spectroscopy_Analysis>
            <Equipment>HP 4194A impedance analyzer</Equipment>
        </Dielectric_and_Impedance_Spectroscopy_Analysis>
        <XRay_Diffraction_and_Scattering>
            <Description>Equipment not specified.</Description>
        </XRay_Diffraction_and_Scattering>
        <Raman_Spectroscopy>
            <Description>Equipment not specified.</Description>
        </Raman_Spectroscopy>
    </CHARACTERIZATION>
    <PROPERTIES>
        <Electrical>
            <AC_DielectricDispersion>
                <DielectricDispersionDependence>
                    <FrequencyDependence>
                        <condition>
                            <temperature>
                                <description>unspecified, treat as room temperature</description>
                                <value>25</value>
                                <unit>Celsius</unit>
                            </temperature>
                        </condition>
                    </FrequencyDependence>
                </DielectricDispersionDependence>
                <Dielectric_Real_Permittivity>
                    <description>Dielectric constant at 1 kHz</description>
                    <value>20.420</value>
                </Dielectric_Real_Permittivity>
                <Dielectric_Loss_Tangent>
                    <description>Loss tan delta at 1 kHz</description>
                    <value>0.03292</value>
                </Dielectric_Loss_Tangent>
            </AC_DielectricDispersion>
            <ElectricConductivity>
                <description>Conductivity at 1kHz</description>
                <value>0.000000000251</value>
                <unit>S/cm</unit>
            </ElectricConductivity>
        </Electrical>
    </PROPERTIES>
</PolymerNanocomposite>

File: L107_S27_Shen_2007.xml
<PolymerNanocomposite>
    <ID>L107_S27_Shen_2007</ID>
    <Control_ID>L107_S1_Shen_2007</Control_ID>
    <SchemaVersion>PNC_schema_041220</SchemaVersion>
    <DatasetID>5e96ff05c9db0157d0737e43</DatasetID>
    <SchemaID>5e96dbe7c49dc53363c20305</SchemaID>
    <DATA_SOURCE>
        <Citation>
            <CommonFields>
                <CitationType>research article</CitationType>
                <Publication>Advanced Functional Materials</Publication>
                <Title>Interfacial Effect on Dielectric Properties of Polymer Nanocomposites Filled with Core/Shell-Structured Particles</Title>
                <Author>Shen, Y.</Author>
                <Author>Lin, Y.&#8201;H.</Author>
                <Author>Nan, C.-W.</Author>
                <Keyword>Composites, polymer</Keyword>
                <Keyword>Conductivity, electrical</Keyword>
                <Keyword>Core/shell nanoparticles</Keyword>
                <Keyword>Dielectrics</Keyword>
                <Keyword>Epoxy</Keyword>
                <Keyword>Silver</Keyword>
                <Keyword>Solution processing</Keyword>
                <Publisher>Wiley Blackwell (John Wiley &amp; Sons)</Publisher>
                <PublicationYear>2007</PublicationYear>
                <DOI>10.1002/adfm.200700200</DOI>
                <Volume>17</Volume>
                <URL>http://doi.wiley.com/10.1002/adfm.200700200</URL>
                <Language>English</Language>
                <Location>Department of Materials Science and Engineering, State Key Laboratory of New Ceramics and Fine Processing, Tsinghua University, Beijing 10084 (P.R. China)</Location>
                <DateOfCitation>2019-05-08</DateOfCitation>
            </CommonFields>
            <CitationType>
                <Journal>
                    <ISSN>1616301X</ISSN>
                    <Issue>14</Issue>
                </Journal>
            </CitationType>
        </Citation>
    </DATA_SOURCE>
    <MATERIALS>
        <Matrix>
            <MatrixComponent>
                <ChemicalName>epoxy resin</ChemicalName>
                <StdChemicalName>DGEBA Epoxy Resin</StdChemicalName>
                <uSMILES>CC(C)(C1=CC=C(OCC2CO2)C=C1)C3=CC=C(OCC4CO4)C=C3</uSMILES>
                <Density>
                    <description>inserted from ChemProps, NanoMine</description>
                    <value>1.13</value>
                    <unit>g/cm3</unit>
                </Density>
            </MatrixComponent>
        </Matrix>
        <Filler>
            <FillerComponent>
                <ChemicalName>silver</ChemicalName>
                <StdChemicalName>Silver</StdChemicalName>
                <Abbreviation>Ag@C</Abbreviation>
                <Density>
                    <description>inserted from ChemProps, NanoMine</description>
                    <value>10.5</value>
                    <unit>g/cm3</unit>
                </Density>
                <FillerComponentInComposite>
                    <mass>0.5703422053231939</mass>
                    <volume>0.125</volume>
                </FillerComponentInComposite>
            </FillerComponent>
            <FillerProcessing>
                <ChooseParameter>
                    <Mixing>
                        <Description>After mixing, the solution was then trans- ferred and sealed in a 40 mL Teflon-sealed autoclave.</Description>
                        <MixingMethod>dissolving</MixingMethod>
                        <ChemicalUsed>
                            <description>glucose</description>
                        </ChemicalUsed>
                        <ChemicalUsed>
                            <description>poly(vinyl pyrrolidone)</description>
                        </ChemicalUsed>
                        <ChemicalUsed>
                            <description>AgNO3</description>
                        </ChemicalUsed>
                    </Mixing>
                </ChooseParameter>
                <ChooseParameter>
                    <Heating>
                        <Temperature>
                            <value>180</value>
                            <unit>Celsius</unit>
                        </Temperature>
                        <Time>
                            <value>3.5</value>
                            <unit>hours</unit>
                            <uncertainty>
                                <type>absolute</type>
                                <value>0.5</value>
                            </uncertainty>
                        </Time>
                    </Heating>
                </ChooseParameter>
                <ChooseParameter>
                    <Centrifugation>Used</Centrifugation>
                </ChooseParameter>
                <ChooseParameter>
                    <Mixing>
                        <Description>The final products were rinsed in three cycles of centrifuging/washing/redispersion in deionized water, alcohol, and ethylene glycol monomethyl ether (EGME).</Description>
                        <ChemicalUsed>
                            <description>Ag@C particles</description>
                        </ChemicalUsed>
                        <ChemicalUsed>
                            <description>deionized water</description>
                        </ChemicalUsed>
                        <ChemicalUsed>
                            <description>alcohol</description>
                        </ChemicalUsed>
                        <ChemicalUsed>
                            <description>ethylene glycol monomethyl ether</description>
                        </ChemicalUsed>
                    </Mixing>
                </ChooseParameter>
            </FillerProcessing>
            <FillerComposition>
                <Fraction>
                    <mass>
                        <value>0.5703422053231939</value>
                        <source>computed by NanoMine</source>
                    </mass>
                    <volume>
                        <value>0.125</value>
                        <source>reported</source>
                    </volume>
                </Fraction>
            </FillerComposition>
            <Description>Shell_120</Description>
        </Filler>
    </MATERIALS>
    <PROCESSING>
        <SolutionProcessing>
            <ChooseParameter>
                <Mixing>
                    <MixingMethod>ultra-sonication</MixingMethod>
                    <ChemicalUsed>
                        <description>Ag@C nanoparticles</description>
                    </ChemicalUsed>
                    <ChemicalUsed>
                        <description>ethylene glycol monomethyl ether</description>
                    </ChemicalUsed>
                </Mixing>
            </ChooseParameter>
            <ChooseParameter>
                <Mixing>
                    <MixingMethod>stirring</MixingMethod>
                    <ChemicalUsed>
                        <description>Ag@C nanoparticles</description>
                    </ChemicalUsed>
                    <ChemicalUsed>
                        <description>ethylene glycol monomethyl ether</description>
                    </ChemicalUsed>
                    <ChemicalUsed>
                        <description>resin</description>
                    </ChemicalUsed>
                    <Time>
                        <value>12.5</value>
                        <unit>minutes</unit>
                        <uncertainty>
                            <type>absolute</type>
                            <value>2.5</value>
                        </uncertainty>
                    </Time>
                </Mixing>
            </ChooseParameter>
            <ChooseParameter>
                <Mixing>
                    <MixingMethod>stirring</MixingMethod>
                    <ChemicalUsed>
                        <description>Ag@C nanoparticles</description>
                    </ChemicalUsed>
                    <ChemicalUsed>
                        <description>ethylene glycol monomethyl ether</description>
                    </ChemicalUsed>
                    <ChemicalUsed>
                        <description>resin</description>
                    </ChemicalUsed>
                    <ChemicalUsed>
                        <description>hardener</description>
                    </ChemicalUsed>
                    <Time>
                        <value>10</value>
                        <unit>minutes</unit>
                    </Time>
                </Mixing>
            </ChooseParameter>
            <ChooseParameter>
                <Other>Finally, an appropriate amount of the resultant solution mixture was dropped on the substrates to obtain film of about 80 lm in thickness, and dried thoroughly to evaporate the solvent and cure the epoxy matrix.</Other>
            </ChooseParameter>
        </SolutionProcessing>
    </PROCESSING>
    <CHARACTERIZATION>
        <Transmission_Electron_Microscopy>
            <Description>Equipment not specified.</Description>
        </Transmission_Electron_Microscopy>
        <Dielectric_and_Impedance_Spectroscopy_Analysis>
            <Equipment>HP 4194A impedance analyzer</Equipment>
        </Dielectric_and_Impedance_Spectroscopy_Analysis>
        <XRay_Diffraction_and_Scattering>
            <Description>Equipment not specified.</Description>
        </XRay_Diffraction_and_Scattering>
        <Raman_Spectroscopy>
            <Description>Equipment not specified.</Description>
        </Raman_Spectroscopy>
    </CHARACTERIZATION>
    <PROPERTIES>
        <Electrical>
            <AC_DielectricDispersion>
                <DielectricDispersionDependence>
                    <FrequencyDependence>
                        <condition>
                            <temperature>
                                <description>unspecified, treat as room temperature</description>
                                <value>25</value>
                                <unit>Celsius</unit>
                            </temperature>
                        </condition>
                    </FrequencyDependence>
                </DielectricDispersionDependence>
                <Dielectric_Real_Permittivity>
                    <description>Dielectric constant at 1 kHz</description>
                    <value>34.835</value>
                </Dielectric_Real_Permittivity>
                <Dielectric_Loss_Tangent>
                    <description>Loss tan delta at 1 kHz</description>
                    <value>0.03689</value>
                </Dielectric_Loss_Tangent>
            </AC_DielectricDispersion>
            <ElectricConductivity>
                <description>Conductivity at 1kHz</description>
                <value>0.000000000321</value>
                <unit>S/cm</unit>
            </ElectricConductivity>
        </Electrical>
    </PROPERTIES>
</PolymerNanocomposite>
