Repository: nfinan/xmlfiles

File: L107_S2_Shen_2007.xml
<PolymerNanocomposite>
    <ID>L107_S2_Shen_2007</ID>
    <Control_ID>L107_S1_Shen_2007</Control_ID>
    <SchemaVersion>PNC_schema_041220</SchemaVersion>
    <DatasetID>5e96ff05c9db0157d0737e43</DatasetID>
    <SchemaID>5e96dbe7c49dc53363c20305</SchemaID>
    <DATA_SOURCE>
        <Citation>
            <CommonFields>
                <CitationType>research article</CitationType>
                <Publication>Advanced Functional Materials</Publication>
                <Title>Interfacial Effect on Dielectric Properties of Polymer Nanocomposites Filled with Core/Shell-Structured Particles</Title>
                <Author>Shen, Y.</Author>
                <Author>Lin, Y.&#8201;H.</Author>
                <Author>Nan, C.-W.</Author>
                <Keyword>Composites, polymer</Keyword>
                <Keyword>Conductivity, electrical</Keyword>
                <Keyword>Core/shell nanoparticles</Keyword>
                <Keyword>Dielectrics</Keyword>
                <Keyword>Epoxy</Keyword>
                <Keyword>Silver</Keyword>
                <Keyword>Solution processing</Keyword>
                <Publisher>Wiley Blackwell (John Wiley &amp; Sons)</Publisher>
                <PublicationYear>2007</PublicationYear>
                <DOI>10.1002/adfm.200700200</DOI>
                <Volume>17</Volume>
                <URL>http://doi.wiley.com/10.1002/adfm.200700200</URL>
                <Language>English</Language>
                <Location>Department of Materials Science and Engineering, State Key Laboratory of New Ceramics and Fine Processing, Tsinghua University, Beijing 10084 (P.R. China)</Location>
                <DateOfCitation>2019-05-08</DateOfCitation>
            </CommonFields>
            <CitationType>
                <Journal>
                    <ISSN>1616301X</ISSN>
                    <Issue>14</Issue>
                </Journal>
            </CitationType>
        </Citation>
    </DATA_SOURCE>
    <MATERIALS>
        <Matrix>
            <MatrixComponent>
                <ChemicalName>epoxy resin</ChemicalName>
                <StdChemicalName>DGEBA Epoxy Resin</StdChemicalName>
                <uSMILES>CC(C)(C1=CC=C(OCC2CO2)C=C1)C3=CC=C(OCC4CO4)C=C3</uSMILES>
                <Density>
                    <description>inserted from ChemProps, NanoMine</description>
                    <value>1.13</value>
                    <unit>g/cm3</unit>
                </Density>
            </MatrixComponent>
        </Matrix>
        <Filler>
            <FillerComponent>
                <ChemicalName>silver</ChemicalName>
                <StdChemicalName>Silver</StdChemicalName>
                <Abbreviation>Ag@C</Abbreviation>
                <Density>
                    <description>inserted from ChemProps, NanoMine</description>
                    <value>10.5</value>
                    <unit>g/cm3</unit>
                </Density>
                <FillerComponentInComposite>
                    <mass>0.19241341396371636</mass>
                    <volume>0.025</volume>
                </FillerComponentInComposite>
            </FillerComponent>
            <FillerProcessing>
                <ChooseParameter>
                    <Mixing>
                        <Description>After mixing, the solution was then trans- ferred and sealed in a 40 mL Teflon-sealed autoclave.</Description>
                        <MixingMethod>dissolving</MixingMethod>
                        <ChemicalUsed>
                            <description>glucose</description>
                        </ChemicalUsed>
                        <ChemicalUsed>
                            <description>poly(vinyl pyrrolidone)</description>
                        </ChemicalUsed>
                        <ChemicalUsed>
                            <description>AgNO3</description>
                        </ChemicalUsed>
                    </Mixing>
                </ChooseParameter>
                <ChooseParameter>
                    <Heating>
                        <Temperature>
                            <value>180</value>
                            <unit>Celsius</unit>
                        </Temperature>
                        <Time>
                            <value>3.5</value>
                            <unit>hours</unit>
                            <uncertainty>
                                <type>absolute</type>
                                <value>0.5</value>
                            </uncertainty>
                        </Time>
                    </Heating>
                </ChooseParameter>
                <ChooseParameter>
                    <Centrifugation>Used</Centrifugation>
                </ChooseParameter>
                <ChooseParameter>
                    <Mixing>
                        <Description>The final products were rinsed in three cycles of centrifuging/washing/redispersion in deionized water, alcohol, and ethylene glycol monomethyl ether (EGME).</Description>
                        <ChemicalUsed>
                            <description>Ag@C particles</description>
                        </ChemicalUsed>
                        <ChemicalUsed>
                            <description>deionized water</description>
                        </ChemicalUsed>
                        <ChemicalUsed>
                            <description>alcohol</description>
                        </ChemicalUsed>
                        <ChemicalUsed>
                            <description>ethylene glycol monomethyl ether</description>
                        </ChemicalUsed>
                    </Mixing>
                </ChooseParameter>
            </FillerProcessing>
            <FillerComposition>
                <Fraction>
                    <mass>
                        <value>0.19241341396371636</value>
                        <source>computed by NanoMine</source>
                    </mass>
                    <volume>
                        <value>0.025</value>
                        <source>reported</source>
                    </volume>
                </Fraction>
            </FillerComposition>
            <Description>Shell_8</Description>
        </Filler>
    </MATERIALS>
    <PROCESSING>
        <SolutionProcessing>
            <ChooseParameter>
                <Mixing>
                    <MixingMethod>ultra-sonication</MixingMethod>
                    <ChemicalUsed>
                        <description>Ag@C nanoparticles</description>
                    </ChemicalUsed>
                    <ChemicalUsed>
                        <description>ethylene glycol monomethyl ether</description>
                    </ChemicalUsed>
                </Mixing>
            </ChooseParameter>
            <ChooseParameter>
                <Mixing>
                    <MixingMethod>stirring</MixingMethod>
                    <ChemicalUsed>
                        <description>Ag@C nanoparticles</description>
                    </ChemicalUsed>
                    <ChemicalUsed>
                        <description>ethylene glycol monomethyl ether</description>
                    </ChemicalUsed>
                    <ChemicalUsed>
                        <description>resin</description>
                    </ChemicalUsed>
                    <Time>
                        <value>12.5</value>
                        <unit>minutes</unit>
                        <uncertainty>
                            <type>absolute</type>
                            <value>2.5</value>
                        </uncertainty>
                    </Time>
                </Mixing>
            </ChooseParameter>
            <ChooseParameter>
                <Mixing>
                    <MixingMethod>stirring</MixingMethod>
                    <ChemicalUsed>
                        <description>Ag@C nanoparticles</description>
                    </ChemicalUsed>
                    <ChemicalUsed>
                        <description>ethylene glycol monomethyl ether</description>
                    </ChemicalUsed>
                    <ChemicalUsed>
                        <description>resin</description>
                    </ChemicalUsed>
                    <ChemicalUsed>
                        <description>hardener</description>
                    </ChemicalUsed>
                    <Time>
                        <value>10</value>
                        <unit>minutes</unit>
                    </Time>
                </Mixing>
            </ChooseParameter>
            <ChooseParameter>
                <Other>Finally, an appropriate amount of the resultant solution mixture was dropped on the substrates to obtain film of about 80 lm in thickness, and dried thoroughly to evaporate the solvent and cure the epoxy matrix.</Other>
            </ChooseParameter>
        </SolutionProcessing>
    </PROCESSING>
    <CHARACTERIZATION>
        <Transmission_Electron_Microscopy>
            <Description>Equipment not specified.</Description>
        </Transmission_Electron_Microscopy>
        <Dielectric_and_Impedance_Spectroscopy_Analysis>
            <Equipment>HP 4194A impedance analyzer</Equipment>
        </Dielectric_and_Impedance_Spectroscopy_Analysis>
        <XRay_Diffraction_and_Scattering>
            <Description>Equipment not specified.</Description>
        </XRay_Diffraction_and_Scattering>
        <Raman_Spectroscopy>
            <Description>Equipment not specified.</Description>
        </Raman_Spectroscopy>
    </CHARACTERIZATION>
    <PROPERTIES>
        <Electrical>
            <AC_DielectricDispersion>
                <DielectricDispersionDependence>
                    <FrequencyDependence>
                        <condition>
                            <temperature>
                                <description>unspecified, treat as room temperature</description>
                                <value>25</value>
                                <unit>Celsius</unit>
                            </temperature>
                        </condition>
                    </FrequencyDependence>
                </DielectricDispersionDependence>
                <Dielectric_Real_Permittivity>
                    <description>Dielectric constant at 1 kHz</description>
                    <value>3.604</value>
                </Dielectric_Real_Permittivity>
                <Dielectric_Loss_Tangent>
                    <description>Loss tan delta at 1 kHz</description>
                    <value>0.02285</value>
                </Dielectric_Loss_Tangent>
            </AC_DielectricDispersion>
            <ElectricConductivity>
                <description>Conductivity at 1kHz</description>
                <value>0.000000000154</value>
                <unit>S/cm</unit>
            </ElectricConductivity>
        </Electrical>
    </PROPERTIES>
</PolymerNanocomposite>

File: L107_S3_Shen_2007.xml
<PolymerNanocomposite>
    <ID>L107_S3_Shen_2007</ID>
    <Control_ID>L107_S1_Shen_2007</Control_ID>
    <SchemaVersion>PNC_schema_041220</SchemaVersion>
    <DatasetID>5e96ff05c9db0157d0737e43</DatasetID>
    <SchemaID>5e96dbe7c49dc53363c20305</SchemaID>
    <DATA_SOURCE>
        <Citation>
            <CommonFields>
                <CitationType>research article</CitationType>
                <Publication>Advanced Functional Materials</Publication>
                <Title>Interfacial Effect on Dielectric Properties of Polymer Nanocomposites Filled with Core/Shell-Structured Particles</Title>
                <Author>Shen, Y.</Author>
                <Author>Lin, Y.&#8201;H.</Author>
                <Author>Nan, C.-W.</Author>
                <Keyword>Composites, polymer</Keyword>
                <Keyword>Conductivity, electrical</Keyword>
                <Keyword>Core/shell nanoparticles</Keyword>
                <Keyword>Dielectrics</Keyword>
                <Keyword>Epoxy</Keyword>
                <Keyword>Silver</Keyword>
                <Keyword>Solution processing</Keyword>
                <Publisher>Wiley Blackwell (John Wiley &amp; Sons)</Publisher>
                <PublicationYear>2007</PublicationYear>
                <DOI>10.1002/adfm.200700200</DOI>
                <Volume>17</Volume>
                <URL>http://doi.wiley.com/10.1002/adfm.200700200</URL>
                <Language>English</Language>
                <Location>Department of Materials Science and Engineering, State Key Laboratory of New Ceramics and Fine Processing, Tsinghua University, Beijing 10084 (P.R. China)</Location>
                <DateOfCitation>2019-05-08</DateOfCitation>
            </CommonFields>
            <CitationType>
                <Journal>
                    <ISSN>1616301X</ISSN>
                    <Issue>14</Issue>
                </Journal>
            </CitationType>
        </Citation>
    </DATA_SOURCE>
    <MATERIALS>
        <Matrix>
            <MatrixComponent>
                <ChemicalName>epoxy resin</ChemicalName>
                <StdChemicalName>DGEBA Epoxy Resin</StdChemicalName>
                <uSMILES>CC(C)(C1=CC=C(OCC2CO2)C=C1)C3=CC=C(OCC4CO4)C=C3</uSMILES>
                <Density>
                    <description>inserted from ChemProps, NanoMine</description>
                    <value>1.13</value>
                    <unit>g/cm3</unit>
                </Density>
            </MatrixComponent>
        </Matrix>
        <Filler>
            <FillerComponent>
                <ChemicalName>silver</ChemicalName>
                <StdChemicalName>Silver</StdChemicalName>
                <Abbreviation>Ag@C</Abbreviation>
                <Density>
                    <description>inserted from ChemProps, NanoMine</description>
                    <value>10.5</value>
                    <unit>g/cm3</unit>
                </Density>
                <FillerComponentInComposite>
                    <mass>0.3284329058492337</mass>
                    <volume>0.05</volume>
                </FillerComponentInComposite>
            </FillerComponent>
            <FillerProcessing>
                <ChooseParameter>
                    <Mixing>
                        <Description>After mixing, the solution was then trans- ferred and sealed in a 40 mL Teflon-sealed autoclave.</Description>
                        <MixingMethod>dissolving</MixingMethod>
                        <ChemicalUsed>
                            <description>glucose</description>
                        </ChemicalUsed>
                        <ChemicalUsed>
                            <description>poly(vinyl pyrrolidone)</description>
                        </ChemicalUsed>
                        <ChemicalUsed>
                            <description>AgNO3</description>
                        </ChemicalUsed>
                    </Mixing>
                </ChooseParameter>
                <ChooseParameter>
                    <Heating>
                        <Temperature>
                            <value>180</value>
                            <unit>Celsius</unit>
                        </Temperature>
                        <Time>
                            <value>3.5</value>
                            <unit>hours</unit>
                            <uncertainty>
                                <type>absolute</type>
                                <value>0.5</value>
                            </uncertainty>
                        </Time>
                    </Heating>
                </ChooseParameter>
                <ChooseParameter>
                    <Centrifugation>Used</Centrifugation>
                </ChooseParameter>
                <ChooseParameter>
                    <Mixing>
                        <Description>The final products were rinsed in three cycles of centrifuging/washing/redispersion in deionized water, alcohol, and ethylene glycol monomethyl ether (EGME).</Description>
                        <ChemicalUsed>
                            <description>Ag@C particles</description>
                        </ChemicalUsed>
                        <ChemicalUsed>
                            <description>deionized water</description>
                        </ChemicalUsed>
                        <ChemicalUsed>
                            <description>alcohol</description>
                        </ChemicalUsed>
                        <ChemicalUsed>
                            <description>ethylene glycol monomethyl ether</description>
                        </ChemicalUsed>
                    </Mixing>
                </ChooseParameter>
            </FillerProcessing>
            <FillerComposition>
                <Fraction>
                    <mass>
                        <value>0.3284329058492337</value>
                        <source>computed by NanoMine</source>
                    </mass>
                    <volume>
                        <value>0.05</value>
                        <source>reported</source>
                    </volume>
                </Fraction>
            </FillerComposition>
            <Description>Shell_8</Description>
        </Filler>
    </MATERIALS>
    <PROCESSING>
        <SolutionProcessing>
            <ChooseParameter>
                <Mixing>
                    <MixingMethod>ultra-sonication</MixingMethod>
                    <ChemicalUsed>
                        <description>Ag@C nanoparticles</description>
                    </ChemicalUsed>
                    <ChemicalUsed>
                        <description>ethylene glycol monomethyl ether</description>
                    </ChemicalUsed>
                </Mixing>
            </ChooseParameter>
            <ChooseParameter>
                <Mixing>
                    <MixingMethod>stirring</MixingMethod>
                    <ChemicalUsed>
                        <description>Ag@C nanoparticles</description>
                    </ChemicalUsed>
                    <ChemicalUsed>
                        <description>ethylene glycol monomethyl ether</description>
                    </ChemicalUsed>
                    <ChemicalUsed>
                        <description>resin</description>
                    </ChemicalUsed>
                    <Time>
                        <value>12.5</value>
                        <unit>minutes</unit>
                        <uncertainty>
                            <type>absolute</type>
                            <value>2.5</value>
                        </uncertainty>
                    </Time>
                </Mixing>
            </ChooseParameter>
            <ChooseParameter>
                <Mixing>
                    <MixingMethod>stirring</MixingMethod>
                    <ChemicalUsed>
                        <description>Ag@C nanoparticles</description>
                    </ChemicalUsed>
                    <ChemicalUsed>
                        <description>ethylene glycol monomethyl ether</description>
                    </ChemicalUsed>
                    <ChemicalUsed>
                        <description>resin</description>
                    </ChemicalUsed>
                    <ChemicalUsed>
                        <description>hardener</description>
                    </ChemicalUsed>
                    <Time>
                        <value>10</value>
                        <unit>minutes</unit>
                    </Time>
                </Mixing>
            </ChooseParameter>
            <ChooseParameter>
                <Other>Finally, an appropriate amount of the resultant solution mixture was dropped on the substrates to obtain film of about 80 lm in thickness, and dried thoroughly to evaporate the solvent and cure the epoxy matrix.</Other>
            </ChooseParameter>
        </SolutionProcessing>
    </PROCESSING>
    <CHARACTERIZATION>
        <Transmission_Electron_Microscopy>
            <Description>Equipment not specified.</Description>
        </Transmission_Electron_Microscopy>
        <Dielectric_and_Impedance_Spectroscopy_Analysis>
            <Equipment>HP 4194A impedance analyzer</Equipment>
        </Dielectric_and_Impedance_Spectroscopy_Analysis>
        <XRay_Diffraction_and_Scattering>
            <Description>Equipment not specified.</Description>
        </XRay_Diffraction_and_Scattering>
        <Raman_Spectroscopy>
            <Description>Equipment not specified.</Description>
        </Raman_Spectroscopy>
    </CHARACTERIZATION>
    <PROPERTIES>
        <Electrical>
            <AC_DielectricDispersion>
                <DielectricDispersionDependence>
                    <FrequencyDependence>
                        <condition>
                            <temperature>
                                <description>unspecified, treat as room temperature</description>
                                <value>25</value>
                                <unit>Celsius</unit>
                            </temperature>
                        </condition>
                    </FrequencyDependence>
                </DielectricDispersionDependence>
                <Dielectric_Real_Permittivity>
                    <description>Dielectric constant at 1 kHz</description>
                    <value>8.408</value>
                </Dielectric_Real_Permittivity>
                <Dielectric_Loss_Tangent>
                    <description>Loss tan delta at 1 kHz</description>
                    <value>0.02221</value>
                </Dielectric_Loss_Tangent>
            </AC_DielectricDispersion>
            <ElectricConductivity>
                <description>Conductivity at 1kHz</description>
                <value>0.000000000174</value>
                <unit>S/cm</unit>
            </ElectricConductivity>
        </Electrical>
    </PROPERTIES>
</PolymerNanocomposite>

File: L107_S8_Shen_2007.xml
<PolymerNanocomposite>
    <ID>L107_S8_Shen_2007</ID>
    <Control_ID>L107_S1_Shen_2007</Control_ID>
    <SchemaVersion>PNC_schema_041220</SchemaVersion>
    <DatasetID>5e96ff05c9db0157d0737e43</DatasetID>
    <SchemaID>5e96dbe7c49dc53363c20305</SchemaID>
    <DATA_SOURCE>
        <Citation>
            <CommonFields>
                <CitationType>research article</CitationType>
                <Publication>Advanced Functional Materials</Publication>
                <Title>Interfacial Effect on Dielectric Properties of Polymer Nanocomposites Filled with Core/Shell-Structured Particles</Title>
                <Author>Shen, Y.</Author>
                <Author>Lin, Y.&#8201;H.</Author>
                <Author>Nan, C.-W.</Author>
                <Keyword>Composites, polymer</Keyword>
                <Keyword>Conductivity, electrical</Keyword>
                <Keyword>Core/shell nanoparticles</Keyword>
                <Keyword>Dielectrics</Keyword>
                <Keyword>Epoxy</Keyword>
                <Keyword>Silver</Keyword>
                <Keyword>Solution processing</Keyword>
                <Publisher>Wiley Blackwell (John Wiley &amp; Sons)</Publisher>
                <PublicationYear>2007</PublicationYear>
                <DOI>10.1002/adfm.200700200</DOI>
                <Volume>17</Volume>
                <URL>http://doi.wiley.com/10.1002/adfm.200700200</URL>
                <Language>English</Language>
                <Location>Department of Materials Science and Engineering, State Key Laboratory of New Ceramics and Fine Processing, Tsinghua University, Beijing 10084 (P.R. China)</Location>
                <DateOfCitation>2019-05-08</DateOfCitation>
            </CommonFields>
            <CitationType>
                <Journal>
                    <ISSN>1616301X</ISSN>
                    <Issue>14</Issue>
                </Journal>
            </CitationType>
        </Citation>
    </DATA_SOURCE>
    <MATERIALS>
        <Matrix>
            <MatrixComponent>
                <ChemicalName>epoxy resin</ChemicalName>
                <StdChemicalName>DGEBA Epoxy Resin</StdChemicalName>
                <uSMILES>CC(C)(C1=CC=C(OCC2CO2)C=C1)C3=CC=C(OCC4CO4)C=C3</uSMILES>
                <Density>
                    <description>inserted from ChemProps, NanoMine</description>
                    <value>1.13</value>
                    <unit>g/cm3</unit>
                </Density>
            </MatrixComponent>
        </Matrix>
        <Filler>
            <FillerComponent>
                <ChemicalName>silver</ChemicalName>
                <StdChemicalName>Silver</StdChemicalName>
                <Abbreviation>Ag@C</Abbreviation>
                <Density>
                    <description>inserted from ChemProps, NanoMine</description>
                    <value>10.5</value>
                    <unit>g/cm3</unit>
                </Density>
                <FillerComponentInComposite>
                    <mass>0.685496340583445</mass>
                    <volume>0.19</volume>
                </FillerComponentInComposite>
            </FillerComponent>
            <FillerProcessing>
                <ChooseParameter>
                    <Mixing>
                        <Description>After mixing, the solution was then trans- ferred and sealed in a 40 mL Teflon-sealed autoclave.</Description>
                        <MixingMethod>dissolving</MixingMethod>
                        <ChemicalUsed>
                            <description>glucose</description>
                        </ChemicalUsed>
                        <ChemicalUsed>
                            <description>poly(vinyl pyrrolidone)</description>
                        </ChemicalUsed>
                        <ChemicalUsed>
                            <description>AgNO3</description>
                        </ChemicalUsed>
                    </Mixing>
                </ChooseParameter>
                <ChooseParameter>
                    <Heating>
                        <Temperature>
                            <value>180</value>
                            <unit>Celsius</unit>
                        </Temperature>
                        <Time>
                            <value>3.5</value>
                            <unit>hours</unit>
                            <uncertainty>
                                <type>absolute</type>
                                <value>0.5</value>
                            </uncertainty>
                        </Time>
                    </Heating>
                </ChooseParameter>
                <ChooseParameter>
                    <Centrifugation>Used</Centrifugation>
                </ChooseParameter>
                <ChooseParameter>
                    <Mixing>
                        <Description>The final products were rinsed in three cycles of centrifuging/washing/redispersion in deionized water, alcohol, and ethylene glycol monomethyl ether (EGME).</Description>
                        <ChemicalUsed>
                            <description>Ag@C particles</description>
                        </ChemicalUsed>
                        <ChemicalUsed>
                            <description>deionized water</description>
                        </ChemicalUsed>
                        <ChemicalUsed>
                            <description>alcohol</description>
                        </ChemicalUsed>
                        <ChemicalUsed>
                            <description>ethylene glycol monomethyl ether</description>
                        </ChemicalUsed>
                    </Mixing>
                </ChooseParameter>
            </FillerProcessing>
            <FillerComposition>
                <Fraction>
                    <mass>
                        <value>0.685496340583445</value>
                        <source>computed by NanoMine</source>
                    </mass>
                    <volume>
                        <value>0.19</value>
                        <source>reported</source>
                    </volume>
                </Fraction>
            </FillerComposition>
            <Description>Shell_8</Description>
        </Filler>
    </MATERIALS>
    <PROCESSING>
        <SolutionProcessing>
            <ChooseParameter>
                <Mixing>
                    <MixingMethod>ultra-sonication</MixingMethod>
                    <ChemicalUsed>
                        <description>Ag@C nanoparticles</description>
                    </ChemicalUsed>
                    <ChemicalUsed>
                        <description>ethylene glycol monomethyl ether</description>
                    </ChemicalUsed>
                </Mixing>
            </ChooseParameter>
            <ChooseParameter>
                <Mixing>
                    <MixingMethod>stirring</MixingMethod>
                    <ChemicalUsed>
                        <description>Ag@C nanoparticles</description>
                    </ChemicalUsed>
                    <ChemicalUsed>
                        <description>ethylene glycol monomethyl ether</description>
                    </ChemicalUsed>
                    <ChemicalUsed>
                        <description>resin</description>
                    </ChemicalUsed>
                    <Time>
                        <value>12.5</value>
                        <unit>minutes</unit>
                        <uncertainty>
                            <type>absolute</type>
                            <value>2.5</value>
                        </uncertainty>
                    </Time>
                </Mixing>
            </ChooseParameter>
            <ChooseParameter>
                <Mixing>
                    <MixingMethod>stirring</MixingMethod>
                    <ChemicalUsed>
                        <description>Ag@C nanoparticles</description>
                    </ChemicalUsed>
                    <ChemicalUsed>
                        <description>ethylene glycol monomethyl ether</description>
                    </ChemicalUsed>
                    <ChemicalUsed>
                        <description>resin</description>
                    </ChemicalUsed>
                    <ChemicalUsed>
                        <description>hardener</description>
                    </ChemicalUsed>
                    <Time>
                        <value>10</value>
                        <unit>minutes</unit>
                    </Time>
                </Mixing>
            </ChooseParameter>
            <ChooseParameter>
                <Other>Finally, an appropriate amount of the resultant solution mixture was dropped on the substrates to obtain film of about 80 lm in thickness, and dried thoroughly to evaporate the solvent and cure the epoxy matrix.</Other>
            </ChooseParameter>
        </SolutionProcessing>
    </PROCESSING>
    <CHARACTERIZATION>
        <Transmission_Electron_Microscopy>
            <Description>Equipment not specified.</Description>
        </Transmission_Electron_Microscopy>
        <Dielectric_and_Impedance_Spectroscopy_Analysis>
            <Equipment>HP 4194A impedance analyzer</Equipment>
        </Dielectric_and_Impedance_Spectroscopy_Analysis>
        <XRay_Diffraction_and_Scattering>
            <Description>Equipment not specified.</Description>
        </XRay_Diffraction_and_Scattering>
        <Raman_Spectroscopy>
            <Description>Equipment not specified.</Description>
        </Raman_Spectroscopy>
    </CHARACTERIZATION>
    <PROPERTIES>
        <Electrical>
            <AC_DielectricDispersion>
                <DielectricDispersionDependence>
                    <FrequencyDependence>
                        <condition>
                            <temperature>
                                <description>unspecified, treat as room temperature</description>
                                <value>25</value>
                                <unit>Celsius</unit>
                            </temperature>
                        </condition>
                    </FrequencyDependence>
                </DielectricDispersionDependence>
                <Dielectric_Real_Permittivity>
                    <description>Dielectric constant at 1 kHz</description>
                    <value>130.931</value>
                </Dielectric_Real_Permittivity>
                <Dielectric_Loss_Tangent>
                    <description>Loss tan delta at 1 kHz</description>
                    <value>0.02877</value>
                </Dielectric_Loss_Tangent>
            </AC_DielectricDispersion>
            <ElectricConductivity>
                <description>Conductivity at 1kHz</description>
                <value>0.000000000807</value>
                <unit>S/cm</unit>
            </ElectricConductivity>
        </Electrical>
    </PROPERTIES>
</PolymerNanocomposite>

File: L109_S10_Pothukuchi_2004.xml
<PolymerNanocomposite>
    <ID>L109_S10_Pothukuchi_2004</ID>
    <DATA_SOURCE>
        <Citation>
            <CommonFields>
                <CitationType>research article</CitationType>
                <Publication>Journal of Applied Polymer Science</Publication>
                <Title>Development of a novel polymer metal nanocomposite obtained through the route of in situ reduction for integral capacitor application</Title>
                <Author>Pothukuchi, Suresh</Author>
                <Author>Li, Yi</Author>
                <Author>Wong, C.P.</Author>
                <Keyword>nanocomposites</Keyword>
                <Keyword>dielectric properties</Keyword>
                <Keyword>integral passive technology</Keyword>
                <Keyword>TEM</Keyword>
                <Keyword>in situ reduction</Keyword>
                <Publisher>Wiley Publishers, Inc</Publisher>
                <PublicationYear>2004</PublicationYear>
                <DOI>10.1002/app.20626</DOI>
                <Volume>93</Volume>
                <URL>goo.gl/rHQvfZ</URL>
                <Language>English</Language>
                <Location>USA</Location>
                <DateOfCitation>7/27/15</DateOfCitation>
            </CommonFields>
            <CitationType>
                <Journal>
                    <Issue>4</Issue>
                </Journal>
            </CitationType>
        </Citation>
    </DATA_SOURCE>
    <MATERIALS>
        <Matrix>
            <MatrixComponent>
                <ChemicalName>cycloaliphatic epoxy resin</ChemicalName>
                <ManufacturerName>Union Carbide</ManufacturerName>
                <TradeName>ERL 4221E</TradeName>
                <Hardener>HMPA</Hardener>
            </MatrixComponent>
        </Matrix>
        <Filler>
            <FillerComponent>
                <ChemicalName>silver</ChemicalName>
                <Abbreviation>Ag</Abbreviation>
            </FillerComponent>
            <FillerComposition>
                <mass>0.503512464</mass>
            </FillerComposition>
        </Filler>
    </MATERIALS>
    <PROCESSING>
        <In-SituPolymerization>
            <ChooseParameter>
                <Mixing>
                    <Description>epoxy resin and hardener (if used ) in a 1:1 weight ratio</Description>
                    <MixingMethod>stirring</MixingMethod>
                    <ChemicalUsed>epoxy resin</ChemicalUsed>
                    <ChemicalUsed>acetonitrile</ChemicalUsed>
                    <ChemicalUsed>hardener (if used )</ChemicalUsed>
                </Mixing>
            </ChooseParameter>
            <ChooseParameter>
                <Solvent>epoxy</Solvent>
            </ChooseParameter>
            <ChooseParameter>
                <Drying-Evaporation>
                    <Description>rotary evaporator</Description>
                    <Temperature>
                        <value>40</value>
                        <unit>Celsius</unit>
                    </Temperature>
                    <Time>
                        <value>30</value>
                        <unit>minutes</unit>
                    </Time>
                </Drying-Evaporation>
            </ChooseParameter>
        </In-SituPolymerization>
    </PROCESSING>
    <CHARACTERIZATION>
        <Transmission_Electron_Microscopy>
            <EquipmentUsed>JEOL 100C</EquipmentUsed>
        </Transmission_Electron_Microscopy>
        <Scanning_Electron_Microscopy>
            <EquipmentUsed>Hitachi S800 FEG</EquipmentUsed>
        </Scanning_Electron_Microscopy>
        <XRay_Diffraction_and_Scattering>
            <Equipment>PW1800</Equipment>
        </XRay_Diffraction_and_Scattering>
    </CHARACTERIZATION>
    <MICROSTRUCTURE>
        <LengthUnit>50 nm</LengthUnit>
        <ImageFile>
            <File>http://localhost/nmr/blob?id=5952b9fce74a1d5e0d16f029</File>
            <MicroscopyType>TEM</MicroscopyType>
            <Dimension>
                <width>339</width>
                <height>250</height>
            </Dimension>
        </ImageFile>
    </MICROSTRUCTURE>
</PolymerNanocomposite>

File: L109_S11_Pothukuchi_2004.xml
<PolymerNanocomposite>
    <ID>L109_S11_Pothukuchi_2004</ID>
    <DATA_SOURCE>
        <Citation>
            <CommonFields>
                <CitationType>research article</CitationType>
                <Publication>Journal of Applied Polymer Science</Publication>
                <Title>Development of a novel polymer metal nanocomposite obtained through the route of in situ reduction for integral capacitor application</Title>
                <Author>Pothukuchi, Suresh</Author>
                <Author>Li, Yi</Author>
                <Author>Wong, C.P.</Author>
                <Keyword>nanocomposites</Keyword>
                <Keyword>dielectric properties</Keyword>
                <Keyword>integral passive technology</Keyword>
                <Keyword>TEM</Keyword>
                <Keyword>in situ reduction</Keyword>
                <Publisher>Wiley Publishers, Inc</Publisher>
                <PublicationYear>2004</PublicationYear>
                <DOI>10.1002/app.20626</DOI>
                <Volume>93</Volume>
                <URL>goo.gl/rHQvfZ</URL>
                <Language>English</Language>
                <Location>USA</Location>
                <DateOfCitation>7/27/15</DateOfCitation>
            </CommonFields>
            <CitationType>
                <Journal>
                    <Issue>4</Issue>
                </Journal>
            </CitationType>
        </Citation>
    </DATA_SOURCE>
    <MATERIALS>
        <Matrix>
            <MatrixComponent>
                <ChemicalName>cycloaliphatic epoxy resin</ChemicalName>
                <ManufacturerName>Union Carbide</ManufacturerName>
                <TradeName>ERL 4221E</TradeName>
            </MatrixComponent>
        </Matrix>
        <Filler>
            <FillerComponent>
                <ChemicalName>silver</ChemicalName>
                <Abbreviation>Ag</Abbreviation>
                <ParticleSize>
                    <value>39</value>
                    <unit>nm</unit>
                </ParticleSize>
            </FillerComponent>
            <FillerComposition>
                <mass>0.275522948</mass>
            </FillerComposition>
        </Filler>
    </MATERIALS>
    <PROCESSING>
        <In-SituPolymerization>
            <ChooseParameter>
                <Mixing>
                    <Description>epoxy resin and hardener (if used ) in a 1:1 weight ratio</Description>
                    <MixingMethod>stirring</MixingMethod>
                    <ChemicalUsed>epoxy resin</ChemicalUsed>
                    <ChemicalUsed>acetonitrile</ChemicalUsed>
                    <ChemicalUsed>hardener (if used )</ChemicalUsed>
                </Mixing>
            </ChooseParameter>
            <ChooseParameter>
                <Solvent>epoxy</Solvent>
            </ChooseParameter>
            <ChooseParameter>
                <Drying-Evaporation>
                    <Description>rotary evaporator</Description>
                    <Temperature>
                        <value>40</value>
                        <unit>Celsius</unit>
                    </Temperature>
                    <Time>
                        <value>30</value>
                        <unit>minutes</unit>
                    </Time>
                </Drying-Evaporation>
            </ChooseParameter>
            <ChooseParameter>
                <Heating>
                    <Description>curing</Description>
                    <Temperature>
                        <value>150</value>
                        <unit>Celsius</unit>
                    </Temperature>
                    <Time>
                        <value>1</value>
                        <unit>hours</unit>
                    </Time>
                </Heating>
            </ChooseParameter>
        </In-SituPolymerization>
    </PROCESSING>
    <CHARACTERIZATION>
        <Transmission_Electron_Microscopy>
            <EquipmentUsed>JEOL 100C</EquipmentUsed>
        </Transmission_Electron_Microscopy>
        <Scanning_Electron_Microscopy>
            <EquipmentUsed>Hitachi S800 FEG</EquipmentUsed>
        </Scanning_Electron_Microscopy>
        <XRay_Diffraction_and_Scattering>
            <Equipment>PW1800</Equipment>
        </XRay_Diffraction_and_Scattering>
    </CHARACTERIZATION>
    <MICROSTRUCTURE>
        <LengthUnit>500 nm</LengthUnit>
        <ImageFile>
            <File>http://localhost/nmr/blob?id=5952bb8fe74a1d5e0d16f260</File>
            <MicroscopyType>TEM</MicroscopyType>
            <Dimension>
                <width>276</width>
                <height>279</height>
            </Dimension>
        </ImageFile>
    </MICROSTRUCTURE>
</PolymerNanocomposite>
