Repository: nfinan/xmlfiles

File: L109_S12_Pothukuchi_2004.xml
<PolymerNanocomposite>
    <ID>L109_S12_Pothukuchi_2004</ID>
    <DATA_SOURCE>
        <Citation>
            <CommonFields>
                <CitationType>research article</CitationType>
                <Publication>Journal of Applied Polymer Science</Publication>
                <Title>Development of a novel polymer metal nanocomposite obtained through the route of in situ reduction for integral capacitor application</Title>
                <Author>Pothukuchi, Suresh</Author>
                <Author>Li, Yi</Author>
                <Author>Wong, C.P.</Author>
                <Keyword>nanocomposites</Keyword>
                <Keyword>dielectric properties</Keyword>
                <Keyword>integral passive technology</Keyword>
                <Keyword>TEM</Keyword>
                <Keyword>in situ reduction</Keyword>
                <Publisher>Wiley Publishers, Inc</Publisher>
                <PublicationYear>2004</PublicationYear>
                <DOI>10.1002/app.20626</DOI>
                <Volume>93</Volume>
                <URL>goo.gl/rHQvfZ</URL>
                <Language>English</Language>
                <Location>USA</Location>
                <DateOfCitation>7/27/15</DateOfCitation>
            </CommonFields>
            <CitationType>
                <Journal>
                    <Issue>4</Issue>
                </Journal>
            </CitationType>
        </Citation>
    </DATA_SOURCE>
    <MATERIALS>
        <Matrix>
            <MatrixComponent>
                <ChemicalName>cycloaliphatic epoxy resin</ChemicalName>
                <ManufacturerName>Union Carbide</ManufacturerName>
                <TradeName>ERL 4221E</TradeName>
            </MatrixComponent>
        </Matrix>
        <Filler>
            <FillerComponent>
                <ChemicalName>silver</ChemicalName>
                <Abbreviation>Ag</Abbreviation>
                <ParticleSize>
                    <value>13</value>
                    <unit>nm</unit>
                </ParticleSize>
            </FillerComponent>
            <FillerComposition>
                <mass>0.275522948</mass>
            </FillerComposition>
        </Filler>
    </MATERIALS>
    <PROCESSING>
        <In-SituPolymerization>
            <ChooseParameter>
                <Mixing>
                    <Description>epoxy resin and hardener (if used ) in a 1:1 weight ratio</Description>
                    <MixingMethod>stirring</MixingMethod>
                    <ChemicalUsed>epoxy resin</ChemicalUsed>
                    <ChemicalUsed>acetonitrile</ChemicalUsed>
                    <ChemicalUsed>hardener (if used )</ChemicalUsed>
                </Mixing>
            </ChooseParameter>
            <ChooseParameter>
                <Solvent>epoxy</Solvent>
            </ChooseParameter>
            <ChooseParameter>
                <Drying-Evaporation>
                    <Description>rotary evaporator</Description>
                    <Temperature>
                        <value>40</value>
                        <unit>Celsius</unit>
                    </Temperature>
                    <Time>
                        <value>30</value>
                        <unit>minutes</unit>
                    </Time>
                </Drying-Evaporation>
            </ChooseParameter>
            <ChooseParameter>
                <Heating>
                    <Description>curing</Description>
                    <Temperature>
                        <value>150</value>
                        <unit>Celsius</unit>
                    </Temperature>
                    <Time>
                        <value>1</value>
                        <unit>hours</unit>
                    </Time>
                </Heating>
            </ChooseParameter>
        </In-SituPolymerization>
    </PROCESSING>
    <CHARACTERIZATION>
        <Transmission_Electron_Microscopy>
            <EquipmentUsed>JEOL 100C</EquipmentUsed>
        </Transmission_Electron_Microscopy>
        <Scanning_Electron_Microscopy>
            <EquipmentUsed>Hitachi S800 FEG</EquipmentUsed>
        </Scanning_Electron_Microscopy>
        <XRay_Diffraction_and_Scattering>
            <Equipment>PW1800</Equipment>
        </XRay_Diffraction_and_Scattering>
    </CHARACTERIZATION>
    <MICROSTRUCTURE>
        <LengthUnit>500 nm</LengthUnit>
        <ImageFile>
            <File>http://localhost/nmr/blob?id=5952bc27e74a1d5e0d16f406</File>
            <MicroscopyType>TEM</MicroscopyType>
            <Dimension>
                <width>291</width>
                <height>290</height>
            </Dimension>
        </ImageFile>
    </MICROSTRUCTURE>
</PolymerNanocomposite>

File: L109_S1_Pothukuchi_2004.xml
<PolymerNanocomposite>
    <ID>L109_S1_Pothukuchi_2004</ID>
    <DATA_SOURCE>
        <Citation>
            <CommonFields>
                <CitationType>research article</CitationType>
                <Publication>Journal of Applied Polymer Science</Publication>
                <Title>Development of a novel polymer metal nanocomposite obtained through the route of in situ reduction for integral capacitor application</Title>
                <Author>Pothukuchi, Suresh</Author>
                <Author>Li, Yi</Author>
                <Author>Wong, C.P.</Author>
                <Keyword>nanocomposites</Keyword>
                <Keyword>dielectric properties</Keyword>
                <Keyword>integral passive technology</Keyword>
                <Keyword>TEM</Keyword>
                <Keyword>in situ reduction</Keyword>
                <Publisher>Wiley Publishers, Inc</Publisher>
                <PublicationYear>2004</PublicationYear>
                <DOI>10.1002/app.20626</DOI>
                <Volume>93</Volume>
                <URL>goo.gl/rHQvfZ</URL>
                <Language>English</Language>
                <Location>USA</Location>
                <DateOfCitation>7/27/15</DateOfCitation>
            </CommonFields>
            <CitationType>
                <Journal>
                    <Issue>4</Issue>
                </Journal>
            </CitationType>
        </Citation>
    </DATA_SOURCE>
    <MATERIALS>
        <Matrix>
            <MatrixComponent>
                <ChemicalName>diglycidyl ether of bisphenol A</ChemicalName>
                <PlasticType>thermoset</PlasticType>
                <PolymerClass>Polyepoxide</PolymerClass>
                <PolymerType>homopolymer</PolymerType>
                <ManufacturerName>Shell Chemicals</ManufacturerName>
                <TradeName>EPON 828</TradeName>
            </MatrixComponent>
        </Matrix>
        <Filler>
            <FillerComponent>
                <ChemicalName>silver</ChemicalName>
                <Abbreviation>Ag</Abbreviation>
            </FillerComponent>
            <FillerComposition>
                <mass>0.213260741</mass>
            </FillerComposition>
        </Filler>
    </MATERIALS>
    <CHARACTERIZATION>
        <Transmission_Electron_Microscopy>
            <EquipmentUsed>JEOL 100C</EquipmentUsed>
        </Transmission_Electron_Microscopy>
        <Scanning_Electron_Microscopy>
            <EquipmentUsed>Hitachi S800 FEG</EquipmentUsed>
        </Scanning_Electron_Microscopy>
        <XRay_Diffraction_and_Scattering>
            <Equipment>PW1800</Equipment>
        </XRay_Diffraction_and_Scattering>
    </CHARACTERIZATION>
    <MICROSTRUCTURE>
        <LengthUnit>0.5 um</LengthUnit>
        <ImageFile>
            <File>http://localhost/nmr/blob?id=5952adabe74a1d5e0d16e2a2</File>
            <MicroscopyType>TEM</MicroscopyType>
            <Dimension>
                <width>294</width>
                <height>219</height>
            </Dimension>
        </ImageFile>
    </MICROSTRUCTURE>
</PolymerNanocomposite>

File: L109_S2_Pothukuchi_2004.xml
<PolymerNanocomposite>
    <ID>L109_S2_Pothukuchi_2004</ID>
    <DATA_SOURCE>
        <Citation>
            <CommonFields>
                <CitationType>research article</CitationType>
                <Publication>Journal of Applied Polymer Science</Publication>
                <Title>Development of a novel polymer metal nanocomposite obtained through the route of in situ reduction for integral capacitor application</Title>
                <Author>Pothukuchi, Suresh</Author>
                <Author>Li, Yi</Author>
                <Author>Wong, C.P.</Author>
                <Keyword>nanocomposites</Keyword>
                <Keyword>dielectric properties</Keyword>
                <Keyword>integral passive technology</Keyword>
                <Keyword>TEM</Keyword>
                <Keyword>in situ reduction</Keyword>
                <Publisher>Wiley Publishers, Inc</Publisher>
                <PublicationYear>2004</PublicationYear>
                <DOI>10.1002/app.20626</DOI>
                <Volume>93</Volume>
                <URL>goo.gl/rHQvfZ</URL>
                <Language>English</Language>
                <Location>USA</Location>
                <DateOfCitation>7/27/15</DateOfCitation>
            </CommonFields>
            <CitationType>
                <Journal>
                    <Issue>4</Issue>
                </Journal>
            </CitationType>
        </Citation>
    </DATA_SOURCE>
    <MATERIALS>
        <Matrix>
            <MatrixComponent>
                <ChemicalName>diglycidyl ether of bisphenol A</ChemicalName>
                <PlasticType>thermoset</PlasticType>
                <PolymerClass>Polyepoxide</PolymerClass>
                <PolymerType>homopolymer</PolymerType>
                <ManufacturerName>Shell Chemicals</ManufacturerName>
                <TradeName>EPON 828</TradeName>
                <Hardener>HMPA</Hardener>
            </MatrixComponent>
        </Matrix>
        <Filler>
            <FillerComponent>
                <ChemicalName>silver</ChemicalName>
                <Abbreviation>Ag</Abbreviation>
            </FillerComponent>
            <FillerComposition>
                <mass>0.213260741</mass>
            </FillerComposition>
        </Filler>
    </MATERIALS>
    <CHARACTERIZATION>
        <Transmission_Electron_Microscopy>
            <EquipmentUsed>JEOL 100C</EquipmentUsed>
        </Transmission_Electron_Microscopy>
        <Scanning_Electron_Microscopy>
            <EquipmentUsed>Hitachi S800 FEG</EquipmentUsed>
        </Scanning_Electron_Microscopy>
        <XRay_Diffraction_and_Scattering>
            <Equipment>PW1800</Equipment>
        </XRay_Diffraction_and_Scattering>
    </CHARACTERIZATION>
    <MICROSTRUCTURE>
        <LengthUnit>0.25 um</LengthUnit>
        <ImageFile>
            <File>http://localhost/nmr/blob?id=5952af24e74a1d5e0d16e39d</File>
            <MicroscopyType>TEM</MicroscopyType>
            <Dimension>
                <width>282</width>
                <height>305</height>
            </Dimension>
        </ImageFile>
    </MICROSTRUCTURE>
</PolymerNanocomposite>

File: L109_S3_Pothukuchi_2004.xml
<PolymerNanocomposite>
    <ID>L109_S3_Pothukuchi_2004</ID>
    <DATA_SOURCE>
        <Citation>
            <CommonFields>
                <CitationType>research article</CitationType>
                <Publication>Journal of Applied Polymer Science</Publication>
                <Title>Development of a novel polymer metal nanocomposite obtained through the route of in situ reduction for integral capacitor application</Title>
                <Author>Pothukuchi, Suresh</Author>
                <Author>Li, Yi</Author>
                <Author>Wong, C.P.</Author>
                <Keyword>nanocomposites</Keyword>
                <Keyword>dielectric properties</Keyword>
                <Keyword>integral passive technology</Keyword>
                <Keyword>TEM</Keyword>
                <Keyword>in situ reduction</Keyword>
                <Publisher>Wiley Publishers, Inc</Publisher>
                <PublicationYear>2004</PublicationYear>
                <DOI>10.1002/app.20626</DOI>
                <Volume>93</Volume>
                <URL>goo.gl/rHQvfZ</URL>
                <Language>English</Language>
                <Location>USA</Location>
                <DateOfCitation>7/27/15</DateOfCitation>
            </CommonFields>
            <CitationType>
                <Journal>
                    <Issue>4</Issue>
                </Journal>
            </CitationType>
        </Citation>
    </DATA_SOURCE>
    <MATERIALS>
        <Matrix>
            <MatrixComponent>
                <ChemicalName>diglycidyl ether of bisphenol A</ChemicalName>
                <PlasticType>thermoset</PlasticType>
                <PolymerClass>Polyepoxide</PolymerClass>
                <PolymerType>homopolymer</PolymerType>
                <ManufacturerName>Shell Chemicals</ManufacturerName>
                <TradeName>EPON 828</TradeName>
            </MatrixComponent>
            <MatrixProcessing>
                <ChooseParameter>
                    <Additive>
                        <Additive>imidazole catalyst</Additive>
                    </Additive>
                </ChooseParameter>
            </MatrixProcessing>
        </Matrix>
        <Filler>
            <FillerComponent>
                <ChemicalName>silver</ChemicalName>
                <Abbreviation>Ag</Abbreviation>
            </FillerComponent>
            <FillerComposition>
                <volume>0.213260741</volume>
            </FillerComposition>
        </Filler>
    </MATERIALS>
    <PROCESSING>
        <In-SituPolymerization>
            <ChooseParameter>
                <Mixing>
                    <Description>epoxy resin and hardener (if used ) in a 1:1 weight ratio</Description>
                    <MixingMethod>stirring</MixingMethod>
                    <ChemicalUsed>epoxy resin</ChemicalUsed>
                    <ChemicalUsed>acetonitrile</ChemicalUsed>
                    <ChemicalUsed>hardener (if used )</ChemicalUsed>
                </Mixing>
            </ChooseParameter>
            <ChooseParameter>
                <Solvent>epoxy</Solvent>
            </ChooseParameter>
            <ChooseParameter>
                <Drying-Evaporation>
                    <Description>rotary evaporator</Description>
                    <Temperature>
                        <value>40</value>
                        <unit>Celsius</unit>
                    </Temperature>
                    <Time>
                        <value>30</value>
                        <unit>minutes</unit>
                    </Time>
                </Drying-Evaporation>
            </ChooseParameter>
        </In-SituPolymerization>
    </PROCESSING>
    <CHARACTERIZATION>
        <Transmission_Electron_Microscopy>
            <EquipmentUsed>JEOL 100C</EquipmentUsed>
        </Transmission_Electron_Microscopy>
        <Scanning_Electron_Microscopy>
            <EquipmentUsed>Hitachi S800 FEG</EquipmentUsed>
        </Scanning_Electron_Microscopy>
        <XRay_Diffraction_and_Scattering>
            <Equipment>PW1800</Equipment>
        </XRay_Diffraction_and_Scattering>
    </CHARACTERIZATION>
    <MICROSTRUCTURE>
        <LengthUnit>1 um</LengthUnit>
        <ImageFile>
            <File>http://localhost/nmr/blob?id=5952b225e74a1d5e0d16e55e</File>
            <MicroscopyType>TEM</MicroscopyType>
            <Dimension>
                <width>294</width>
                <height>219</height>
            </Dimension>
        </ImageFile>
    </MICROSTRUCTURE>
</PolymerNanocomposite>

File: L109_S4_Pothukuchi_2004.xml
<PolymerNanocomposite>
    <ID>L109_S4_Pothukuchi_2004</ID>
    <DATA_SOURCE>
        <Citation>
            <CommonFields>
                <CitationType>research article</CitationType>
                <Publication>Journal of Applied Polymer Science</Publication>
                <Title>Development of a novel polymer metal nanocomposite obtained through the route of in situ reduction for integral capacitor application</Title>
                <Author>Pothukuchi, Suresh</Author>
                <Author>Li, Yi</Author>
                <Author>Wong, C.P.</Author>
                <Keyword>nanocomposites</Keyword>
                <Keyword>dielectric properties</Keyword>
                <Keyword>integral passive technology</Keyword>
                <Keyword>TEM</Keyword>
                <Keyword>in situ reduction</Keyword>
                <Publisher>Wiley Publishers, Inc</Publisher>
                <PublicationYear>2004</PublicationYear>
                <DOI>10.1002/app.20626</DOI>
                <Volume>93</Volume>
                <URL>goo.gl/rHQvfZ</URL>
                <Language>English</Language>
                <Location>USA</Location>
                <DateOfCitation>7/27/15</DateOfCitation>
            </CommonFields>
            <CitationType>
                <Journal>
                    <Issue>4</Issue>
                </Journal>
            </CitationType>
        </Citation>
    </DATA_SOURCE>
    <MATERIALS>
        <Matrix>
            <MatrixComponent>
                <ChemicalName>cycloaliphatic epoxy resin</ChemicalName>
                <ManufacturerName>Union Carbide</ManufacturerName>
                <TradeName>ERL 4221E</TradeName>
            </MatrixComponent>
        </Matrix>
        <Filler>
            <FillerComponent>
                <ChemicalName>silver</ChemicalName>
                <Abbreviation>Ag</Abbreviation>
            </FillerComponent>
            <FillerComposition>
                <mass>0.275522948</mass>
            </FillerComposition>
        </Filler>
    </MATERIALS>
    <PROCESSING>
        <In-SituPolymerization>
            <ChooseParameter>
                <Mixing>
                    <Description>epoxy resin and hardener (if used ) in a 1:1 weight ratio</Description>
                    <MixingMethod>stirring</MixingMethod>
                    <ChemicalUsed>epoxy resin</ChemicalUsed>
                    <ChemicalUsed>acetonitrile</ChemicalUsed>
                    <ChemicalUsed>hardener (if used )</ChemicalUsed>
                </Mixing>
            </ChooseParameter>
            <ChooseParameter>
                <Solvent>epoxy</Solvent>
            </ChooseParameter>
            <ChooseParameter>
                <Drying-Evaporation>
                    <Description>rotary evaporator</Description>
                    <Temperature>
                        <value>40</value>
                        <unit>Celsius</unit>
                    </Temperature>
                    <Time>
                        <value>30</value>
                        <unit>minutes</unit>
                    </Time>
                </Drying-Evaporation>
            </ChooseParameter>
        </In-SituPolymerization>
    </PROCESSING>
    <CHARACTERIZATION>
        <Transmission_Electron_Microscopy>
            <EquipmentUsed>JEOL 100C</EquipmentUsed>
        </Transmission_Electron_Microscopy>
        <Scanning_Electron_Microscopy>
            <EquipmentUsed>Hitachi S800 FEG</EquipmentUsed>
        </Scanning_Electron_Microscopy>
        <XRay_Diffraction_and_Scattering>
            <Equipment>PW1800</Equipment>
        </XRay_Diffraction_and_Scattering>
    </CHARACTERIZATION>
    <MICROSTRUCTURE>
        <LengthUnit>0.5 um</LengthUnit>
        <ImageFile>
            <File>http://localhost/nmr/blob?id=5952b3a1e74a1d5e0d16e717</File>
            <MicroscopyType>TEM</MicroscopyType>
            <Dimension>
                <width>339</width>
                <height>257</height>
            </Dimension>
        </ImageFile>
    </MICROSTRUCTURE>
</PolymerNanocomposite>

File: L109_S8_Pothukuchi_2004.xml
<PolymerNanocomposite>
    <ID>L109_S8_Pothukuchi_2004</ID>
    <DATA_SOURCE>
        <Citation>
            <CommonFields>
                <CitationType>research article</CitationType>
                <Publication>Journal of Applied Polymer Science</Publication>
                <Title>Development of a novel polymer metal nanocomposite obtained through the route of in situ reduction for integral capacitor application</Title>
                <Author>Pothukuchi, Suresh</Author>
                <Author>Li, Yi</Author>
                <Author>Wong, C.P.</Author>
                <Keyword>nanocomposites</Keyword>
                <Keyword>dielectric properties</Keyword>
                <Keyword>integral passive technology</Keyword>
                <Keyword>TEM</Keyword>
                <Keyword>in situ reduction</Keyword>
                <Publisher>Wiley Publishers, Inc</Publisher>
                <PublicationYear>2004</PublicationYear>
                <DOI>10.1002/app.20626</DOI>
                <Volume>93</Volume>
                <URL>goo.gl/rHQvfZ</URL>
                <Language>English</Language>
                <Location>USA</Location>
                <DateOfCitation>7/27/15</DateOfCitation>
            </CommonFields>
            <CitationType>
                <Journal>
                    <Issue>4</Issue>
                </Journal>
            </CitationType>
        </Citation>
    </DATA_SOURCE>
    <MATERIALS>
        <Matrix>
            <MatrixComponent>
                <ChemicalName>cycloaliphatic epoxy resin</ChemicalName>
                <ManufacturerName>Union Carbide</ManufacturerName>
                <TradeName>ERL 4221E</TradeName>
                <Hardener>HMPA</Hardener>
            </MatrixComponent>
        </Matrix>
        <Filler>
            <FillerComponent>
                <ChemicalName>silver</ChemicalName>
                <Abbreviation>Ag</Abbreviation>
            </FillerComponent>
            <FillerComposition>
                <volume>0.202257492</volume>
            </FillerComposition>
        </Filler>
    </MATERIALS>
    <PROCESSING>
        <In-SituPolymerization>
            <ChooseParameter>
                <Mixing>
                    <Description>epoxy resin and hardener (if used ) in a 1:1 weight ratio</Description>
                    <MixingMethod>stirring</MixingMethod>
                    <ChemicalUsed>epoxy resin</ChemicalUsed>
                    <ChemicalUsed>acetonitrile</ChemicalUsed>
                    <ChemicalUsed>hardener (if used )</ChemicalUsed>
                </Mixing>
            </ChooseParameter>
            <ChooseParameter>
                <Solvent>epoxy</Solvent>
            </ChooseParameter>
            <ChooseParameter>
                <Drying-Evaporation>
                    <Description>rotary evaporator</Description>
                    <Temperature>
                        <value>40</value>
                        <unit>Celsius</unit>
                    </Temperature>
                    <Time>
                        <value>30</value>
                        <unit>minutes</unit>
                    </Time>
                </Drying-Evaporation>
            </ChooseParameter>
        </In-SituPolymerization>
    </PROCESSING>
    <CHARACTERIZATION>
        <Transmission_Electron_Microscopy>
            <EquipmentUsed>JEOL 100C</EquipmentUsed>
        </Transmission_Electron_Microscopy>
        <Scanning_Electron_Microscopy>
            <EquipmentUsed>Hitachi S800 FEG</EquipmentUsed>
        </Scanning_Electron_Microscopy>
        <XRay_Diffraction_and_Scattering>
            <Equipment>PW1800</Equipment>
        </XRay_Diffraction_and_Scattering>
    </CHARACTERIZATION>
    <MICROSTRUCTURE>
        <LengthUnit>100 nm</LengthUnit>
        <ImageFile>
            <File>http://localhost/nmr/blob?id=5952b845e74a1d5e0d16ed57</File>
            <MicroscopyType>TEM</MicroscopyType>
            <Dimension>
                <width>326</width>
                <height>239</height>
            </Dimension>
        </ImageFile>
    </MICROSTRUCTURE>
</PolymerNanocomposite>

File: L109_S9_Pothukuchi_2004.xml
<PolymerNanocomposite>
    <ID>L109_S9_Pothukuchi_2004</ID>
    <DATA_SOURCE>
        <Citation>
            <CommonFields>
                <CitationType>research article</CitationType>
                <Publication>Journal of Applied Polymer Science</Publication>
                <Title>Development of a novel polymer metal nanocomposite obtained through the route of in situ reduction for integral capacitor application</Title>
                <Author>Pothukuchi, Suresh</Author>
                <Author>Li, Yi</Author>
                <Author>Wong, C.P.</Author>
                <Keyword>nanocomposites</Keyword>
                <Keyword>dielectric properties</Keyword>
                <Keyword>integral passive technology</Keyword>
                <Keyword>TEM</Keyword>
                <Keyword>in situ reduction</Keyword>
                <Publisher>Wiley Publishers, Inc</Publisher>
                <PublicationYear>2004</PublicationYear>
                <DOI>10.1002/app.20626</DOI>
                <Volume>93</Volume>
                <URL>goo.gl/rHQvfZ</URL>
                <Language>English</Language>
                <Location>USA</Location>
                <DateOfCitation>7/27/15</DateOfCitation>
            </CommonFields>
            <CitationType>
                <Journal>
                    <Issue>4</Issue>
                </Journal>
            </CitationType>
        </Citation>
    </DATA_SOURCE>
    <MATERIALS>
        <Matrix>
            <MatrixComponent>
                <ChemicalName>cycloaliphatic epoxy resin</ChemicalName>
                <ManufacturerName>Union Carbide</ManufacturerName>
                <TradeName>ERL 4221E</TradeName>
                <Hardener>HMPA</Hardener>
            </MatrixComponent>
        </Matrix>
        <Filler>
            <FillerComponent>
                <ChemicalName>silver</ChemicalName>
                <Abbreviation>Ag</Abbreviation>
            </FillerComponent>
            <FillerComposition>
                <mass>0.470165158</mass>
            </FillerComposition>
        </Filler>
    </MATERIALS>
    <PROCESSING>
        <In-SituPolymerization>
            <ChooseParameter>
                <Mixing>
                    <Description>epoxy resin and hardener (if used ) in a 1:1 weight ratio</Description>
                    <MixingMethod>stirring</MixingMethod>
                    <ChemicalUsed>epoxy resin</ChemicalUsed>
                    <ChemicalUsed>acetonitrile</ChemicalUsed>
                    <ChemicalUsed>hardener (if used )</ChemicalUsed>
                </Mixing>
            </ChooseParameter>
            <ChooseParameter>
                <Solvent>epoxy</Solvent>
            </ChooseParameter>
            <ChooseParameter>
                <Drying-Evaporation>
                    <Description>rotary evaporator</Description>
                    <Temperature>
                        <value>40</value>
                        <unit>Celsius</unit>
                    </Temperature>
                    <Time>
                        <value>30</value>
                        <unit>minutes</unit>
                    </Time>
                </Drying-Evaporation>
            </ChooseParameter>
        </In-SituPolymerization>
    </PROCESSING>
    <CHARACTERIZATION>
        <Transmission_Electron_Microscopy>
            <EquipmentUsed>JEOL 100C</EquipmentUsed>
        </Transmission_Electron_Microscopy>
        <Scanning_Electron_Microscopy>
            <EquipmentUsed>Hitachi S800 FEG</EquipmentUsed>
        </Scanning_Electron_Microscopy>
        <XRay_Diffraction_and_Scattering>
            <Equipment>PW1800</Equipment>
        </XRay_Diffraction_and_Scattering>
    </CHARACTERIZATION>
    <MICROSTRUCTURE>
        <LengthUnit>50 nm</LengthUnit>
        <ImageFile>
            <File>http://localhost/nmr/blob?id=5952b950e74a1d5e0d16eebc</File>
            <MicroscopyType>TEM</MicroscopyType>
            <Dimension>
                <width>339</width>
                <height>252</height>
            </Dimension>
        </ImageFile>
    </MICROSTRUCTURE>
</PolymerNanocomposite>

File: L110_S14_Singha_2008.xml
<PolymerNanocomposite>
    <ID>L110_S14_Singha_2008</ID>
    <Control_ID>L110_S1_Singha_2008</Control_ID>
    <SchemaVersion>PNC_schema_041220</SchemaVersion>
    <DatasetID>5e96ff74c9db0157d0737e44</DatasetID>
    <SchemaID>5e96dbe7c49dc53363c20305</SchemaID>
    <DATA_SOURCE>
        <Citation>
            <CommonFields>
                <CitationType>research article</CitationType>
                <Publication>IEEE Transactions on Dielectrics and Electrical Insulation</Publication>
                <Title>Dielectric properties of epoxy nanocomposites</Title>
                <Author>Singha, Santanu</Author>
                <Author>Thomas, M.</Author>
                <Publisher>IEEE</Publisher>
                <PublicationYear>2008</PublicationYear>
                <DOI>10.1109/T-DEI.2008.4446732</DOI>
                <Volume>15</Volume>
                <URL>http://ieeexplore.ieee.org/document/4446732/</URL>
                <DateOfCitation>2019-05-08</DateOfCitation>
            </CommonFields>
            <CitationType>
                <Journal>
                    <ISSN>1070-9878</ISSN>
                    <Issue>1</Issue>
                </Journal>
            </CitationType>
        </Citation>
    </DATA_SOURCE>
    <MATERIALS>
        <Matrix>
            <MatrixComponent>
                <ChemicalName>bisphenol-A diglycidyl ether</ChemicalName>
                <StdChemicalName>DGEBA Epoxy Resin</StdChemicalName>
                <uSMILES>CC(C)(C1=CC=C(OCC2CO2)C=C1)C3=CC=C(OCC4CO4)C=C3</uSMILES>
                <Abbreviation>epoxy</Abbreviation>
                <PlasticType>thermoset</PlasticType>
                <PolymerType>homopolymer</PolymerType>
                <ManufacturerOrSourceName>Huntsman</ManufacturerOrSourceName>
                <TradeName>CY1300</TradeName>
                <Density>
                    <description>inserted from ChemProps, NanoMine</description>
                    <value>1.13</value>
                    <unit>g/cm3</unit>
                </Density>
                <Hardener>HY956</Hardener>
            </MatrixComponent>
            <MatrixProcessing>
                <ChooseParameter>
                    <Heating>
                        <Description>degassed epoxy resin and hardener separately in different beakers</Description>
                        <Temperature>
                            <value>40</value>
                            <unit>Celsius</unit>
                        </Temperature>
                        <Time>
                            <value>2</value>
                            <unit>hours</unit>
                        </Time>
                    </Heating>
                </ChooseParameter>
            </MatrixProcessing>
        </Matrix>
        <Filler>
            <FillerComponent>
                <ChemicalName>ZnO</ChemicalName>
                <StdChemicalName>Zinc oxide</StdChemicalName>
                <ManufacturerOrSourceName>Sigma Aldrich</ManufacturerOrSourceName>
                <Density>
                    <description>inserted from ChemProps, NanoMine</description>
                    <value>5.61</value>
                    <unit>g/cm3</unit>
                </Density>
                <FillerComponentInComposite>
                    <mass>0.05</mass>
                    <volume>0.010490159673226885</volume>
                </FillerComponentInComposite>
            </FillerComponent>
            <FillerProcessing>
                <ChooseParameter>
                    <Drying-Evaporation>
                        <Temperature>
                            <value>90</value>
                            <unit>Celsius</unit>
                        </Temperature>
                        <Time>
                            <value>1</value>
                            <unit>days</unit>
                        </Time>
                    </Drying-Evaporation>
                </ChooseParameter>
            </FillerProcessing>
            <FillerComposition>
                <Fraction>
                    <mass>
                        <value>0.05</value>
                        <source>reported</source>
                    </mass>
                    <volume>
                        <value>0.010490159673226885</value>
                        <source>computed by NanoMine</source>
                    </volume>
                </Fraction>
            </FillerComposition>
        </Filler>
    </MATERIALS>
    <PROCESSING>
        <MeltMixing>
            <ChooseParameter>
                <Mixing>
                    <Description>hand stir</Description>
                    <MixingMethod>stirring</MixingMethod>
                    <ChemicalUsed>
                        <description>epoxy resin</description>
                    </ChemicalUsed>
                    <ChemicalUsed>
                        <description>ZnO nano-fillers</description>
                    </ChemicalUsed>
                </Mixing>
            </ChooseParameter>
            <ChooseParameter>
                <Mixing>
                    <MixingMethod>mechanical mixing</MixingMethod>
                    <ChemicalUsed>
                        <description>epoxy resin</description>
                    </ChemicalUsed>
                    <ChemicalUsed>
                        <description>ZnO nano-fillers</description>
                    </ChemicalUsed>
                    <RPM>
                        <value>700</value>
                        <unit>rpm</unit>
                    </RPM>
                    <Time>
                        <value>1</value>
                        <unit>hours</unit>
                    </Time>
                </Mixing>
            </ChooseParameter>
            <ChooseParameter>
                <Other>The resin-particle mix is then degassed till the air bubbles stopped coming out of the mix.</Other>
            </ChooseParameter>
            <ChooseParameter>
                <Mixing>
                    <MixingMethod>ultra-sonication</MixingMethod>
                    <ChemicalUsed>
                        <description>resin-particle mixture</description>
                    </ChemicalUsed>
                </Mixing>
            </ChooseParameter>
            <ChooseParameter>
                <Mixing>
                    <MixingMethod>stirring</MixingMethod>
                    <ChemicalUsed>
                        <description>resin-particle mixture</description>
                    </ChemicalUsed>
                    <ChemicalUsed>
                        <description>hardener</description>
                    </ChemicalUsed>
                </Mixing>
            </ChooseParameter>
            <ChooseParameter>
                <Other>The mixture is poured into the mold and again degassed till the air bubbles fully stopped coming out of the material.</Other>
            </ChooseParameter>
            <ChooseParameter>
                <Molding>
                    <MoldingInfo>
                        <Temperature>
                            <value>60</value>
                            <unit>Celsius</unit>
                        </Temperature>
                        <Time>
                            <value>4</value>
                            <unit>hours</unit>
                        </Time>
                        <AmbientCondition>vacuum</AmbientCondition>
                    </MoldingInfo>
                </Molding>
            </ChooseParameter>
            <ChooseParameter>
                <Drying-Evaporation>
                    <Description>before dielectric property measurements</Description>
                    <Time>
                        <value>1</value>
                        <unit>days</unit>
                    </Time>
                    <AmbientCondition>vacuum</AmbientCondition>
                </Drying-Evaporation>
            </ChooseParameter>
        </MeltMixing>
    </PROCESSING>
    <CHARACTERIZATION>
        <Scanning_Electron_Microscopy>
            <EquipmentUsed>JEOL field emission scanning electron microscope</EquipmentUsed>
        </Scanning_Electron_Microscopy>
        <Dielectric_and_Impedance_Spectroscopy_Analysis>
            <Equipment>Agilent impedance analyzer with 16451B dielectric test fixture</Equipment>
        </Dielectric_and_Impedance_Spectroscopy_Analysis>
        <Differential_Scanning_Calorimetry>
            <Equipment>Mettler Differential Scanning Calorimetry (DSC) equipment</Equipment>
            <HeatingRate>
                <value>5</value>
                <unit>deg C/min</unit>
            </HeatingRate>
        </Differential_Scanning_Calorimetry>
    </CHARACTERIZATION>
    <PROPERTIES>
        <Electrical>
            <AC_DielectricDispersion>
                <DielectricDispersionDependence>
                    <FrequencyDependence>
                        <condition>
                            <temperature>
                                <value>27</value>
                                <unit>Celsius</unit>
                            </temperature>
                        </condition>
                    </FrequencyDependence>
                </DielectricDispersionDependence>
                <Dielectric_Real_Permittivity>
                    <data>
                        <AxisLabel>
                            <xName>Frequency</xName>
                            <xUnit>Hz</xUnit>
                            <yName>Relative Permittivity</yName>
                        </AxisLabel>
                        <data>
                            <headers>
                                <column id="0">Frequency (Hz)</column>
                                <column id="1">Permittivity</column>
                            </headers>
                            <rows>
                                <row id="0">
                                    <column id="0">391.091110566</column>
                                    <column id="1">4.96382660688</column>
                                </row>
                                <row id="1">
                                    <column id="0">992.71670835</column>
                                    <column id="1">4.58116591928</column>
                                </row>
                                <row id="2">
                                    <column id="0">4999.66977096</column>
                                    <column id="1">4.45859491779</column>
                                </row>
                                <row id="3">
                                    <column id="0">9937.20301797</column>
                                    <column id="1">4.38983557549</column>
                                </row>
                                <row id="4">
                                    <column id="0">49539.395184</column>
                                    <column id="1">4.19850523169</column>
                                </row>
                                <row id="5">
                                    <column id="0">74022.7947054</column>
                                    <column id="1">4.15366218236</column>
                                </row>
                                <row id="6">
                                    <column id="0">99541.6166932</column>
                                    <column id="1">4.06696562033</column>
                                </row>
                                <row id="7">
                                    <column id="0">197808.637572</column>
                                    <column id="1">4.03408071749</column>
                                </row>
                                <row id="8">
                                    <column id="0">295784.518564</column>
                                    <column id="1">3.85171898356</column>
                                </row>
                                <row id="9">
                                    <column id="0">397659.901352</column>
                                    <column id="1">3.80986547085</column>
                                </row>
                                <row id="10">
                                    <column id="0">507049.864827</column>
                                    <column id="1">3.79491778774</column>
                                </row>
                                <row id="11">
                                    <column id="0">606877.295556</column>
                                    <column id="1">3.76502242152</column>
                                </row>
                                <row id="12">
                                    <column id="0">660375.999441</column>
                                    <column id="1">3.76801195815</column>
                                </row>
                                <row id="13">
                                    <column id="0">798757.487434</column>
                                    <column id="1">3.74409566517</column>
                                </row>
                            </rows>
                        </data>
                    </data>
                </Dielectric_Real_Permittivity>
                <Dielectric_Loss_Tangent>
                    <data>
                        <AxisLabel>
                            <xName>Frequency</xName>
                            <xUnit>Hz</xUnit>
                            <yName>Tan Delta</yName>
                        </AxisLabel>
                        <data>
                            <headers>
                                <column id="0">Frequency (Hz)</column>
                                <column id="1">tan delta</column>
                            </headers>
                            <rows>
                                <row id="0">
                                    <column id="0">397.876254053</column>
                                    <column id="1">0.0260082638913</column>
                                </row>
                                <row id="1">
                                    <column id="0">996.438548399</column>
                                    <column id="1">0.0269906815117</column>
                                </row>
                                <row id="2">
                                    <column id="0">4966.38641064</column>
                                    <column id="1">0.0302478302963</column>
                                </row>
                                <row id="3">
                                    <column id="0">9882.71174163</column>
                                    <column id="1">0.0330948099997</column>
                                </row>
                                <row id="4">
                                    <column id="0">74686.66353</column>
                                    <column id="1">0.0417796756682</column>
                                </row>
                                <row id="5">
                                    <column id="0">96925.7905777</column>
                                    <column id="1">0.0428472390305</column>
                                </row>
                                <row id="6">
                                    <column id="0">197012.622809</column>
                                    <column id="1">0.0439770409045</column>
                                </row>
                                <row id="7">
                                    <column id="0">289825.155528</column>
                                    <column id="1">0.0443267003216</column>
                                </row>
                                <row id="8">
                                    <column id="0">392314.521055</column>
                                    <column id="1">0.0434620604405</column>
                                </row>
                                <row id="9">
                                    <column id="0">488479.497314</column>
                                    <column id="1">0.042956804744</column>
                                </row>
                                <row id="10">
                                    <column id="0">589471.851975</column>
                                    <column id="1">0.0424521973652</column>
                                </row>
                                <row id="11">
                                    <column id="0">668113.819102</column>
                                    <column id="1">0.0423780730265</column>
                                </row>
                                <row id="12">
                                    <column id="0">797899.901003</column>
                                    <column id="1">0.041730619619</column>
                                </row>
                            </rows>
                        </data>
                    </data>
                </Dielectric_Loss_Tangent>
            </AC_DielectricDispersion>
            <VolumeResistivity>
                <description>mean from samples</description>
                <value>308449457894871040</value>
                <unit>ohm-cm</unit>
            </VolumeResistivity>
        </Electrical>
        <Thermal>
            <GlassTransitionTemperature>
                <value>69.1</value>
                <unit>Celsius</unit>
            </GlassTransitionTemperature>
        </Thermal>
    </PROPERTIES>
</PolymerNanocomposite>
