Repository: nfinan/xmlfiles

File: L110_S3_Singha_2008.xml
<PolymerNanocomposite>
    <ID>L110_S3_Singha_2008</ID>
    <Control_ID>L110_S1_Singha_2008</Control_ID>
    <SchemaVersion>PNC_schema_041220</SchemaVersion>
    <DatasetID>5e96ff74c9db0157d0737e44</DatasetID>
    <SchemaID>5e96dbe7c49dc53363c20305</SchemaID>
    <DATA_SOURCE>
        <Citation>
            <CommonFields>
                <CitationType>research article</CitationType>
                <Publication>IEEE Transactions on Dielectrics and Electrical Insulation</Publication>
                <Title>Dielectric properties of epoxy nanocomposites</Title>
                <Author>Singha, Santanu</Author>
                <Author>Thomas, M.</Author>
                <Publisher>IEEE</Publisher>
                <PublicationYear>2008</PublicationYear>
                <DOI>10.1109/T-DEI.2008.4446732</DOI>
                <Volume>15</Volume>
                <URL>http://ieeexplore.ieee.org/document/4446732/</URL>
                <DateOfCitation>2019-05-08</DateOfCitation>
            </CommonFields>
            <CitationType>
                <Journal>
                    <ISSN>1070-9878</ISSN>
                    <Issue>1</Issue>
                </Journal>
            </CitationType>
        </Citation>
    </DATA_SOURCE>
    <MATERIALS>
        <Matrix>
            <MatrixComponent>
                <ChemicalName>bisphenol-A diglycidyl ether</ChemicalName>
                <StdChemicalName>DGEBA Epoxy Resin</StdChemicalName>
                <uSMILES>CC(C)(C1=CC=C(OCC2CO2)C=C1)C3=CC=C(OCC4CO4)C=C3</uSMILES>
                <Abbreviation>epoxy</Abbreviation>
                <PlasticType>thermoset</PlasticType>
                <PolymerType>homopolymer</PolymerType>
                <ManufacturerOrSourceName>Huntsman</ManufacturerOrSourceName>
                <TradeName>CY1300</TradeName>
                <Density>
                    <description>inserted from ChemProps, NanoMine</description>
                    <value>1.13</value>
                    <unit>g/cm3</unit>
                </Density>
                <Hardener>HY956</Hardener>
            </MatrixComponent>
            <MatrixProcessing>
                <ChooseParameter>
                    <Heating>
                        <Description>degassed epoxy resin and hardener separately in different beakers</Description>
                        <Temperature>
                            <value>40</value>
                            <unit>Celsius</unit>
                        </Temperature>
                        <Time>
                            <value>2</value>
                            <unit>hours</unit>
                        </Time>
                    </Heating>
                </ChooseParameter>
            </MatrixProcessing>
        </Matrix>
        <Filler>
            <FillerComponent>
                <ChemicalName>TiO2</ChemicalName>
                <StdChemicalName>Titanium dioxide</StdChemicalName>
                <ManufacturerOrSourceName>Sigma Aldrich</ManufacturerOrSourceName>
                <Density>
                    <description>inserted from ChemProps, NanoMine</description>
                    <value>4.23</value>
                    <unit>g/cm3</unit>
                </Density>
                <FillerComponentInComposite>
                    <mass>0.005</mass>
                    <volume>0.0013406097995017202</volume>
                </FillerComponentInComposite>
            </FillerComponent>
            <FillerProcessing>
                <ChooseParameter>
                    <Drying-Evaporation>
                        <Temperature>
                            <value>90</value>
                            <unit>Celsius</unit>
                        </Temperature>
                        <Time>
                            <value>1</value>
                            <unit>days</unit>
                        </Time>
                    </Drying-Evaporation>
                </ChooseParameter>
            </FillerProcessing>
            <FillerComposition>
                <Fraction>
                    <mass>
                        <value>0.005</value>
                        <source>reported</source>
                    </mass>
                    <volume>
                        <value>0.0013406097995017202</value>
                        <source>computed by NanoMine</source>
                    </volume>
                </Fraction>
            </FillerComposition>
        </Filler>
    </MATERIALS>
    <PROCESSING>
        <MeltMixing>
            <ChooseParameter>
                <Mixing>
                    <Description>hand stir</Description>
                    <MixingMethod>stirring</MixingMethod>
                    <ChemicalUsed>
                        <description>epoxy resin</description>
                    </ChemicalUsed>
                    <ChemicalUsed>
                        <description>TiO2 nano-fillers</description>
                    </ChemicalUsed>
                </Mixing>
            </ChooseParameter>
            <ChooseParameter>
                <Mixing>
                    <MixingMethod>mechanical mixing</MixingMethod>
                    <ChemicalUsed>
                        <description>epoxy resin</description>
                    </ChemicalUsed>
                    <ChemicalUsed>
                        <description>TiO2 nano-fillers</description>
                    </ChemicalUsed>
                    <RPM>
                        <value>700</value>
                        <unit>rpm</unit>
                    </RPM>
                    <Time>
                        <value>1</value>
                        <unit>hours</unit>
                    </Time>
                </Mixing>
            </ChooseParameter>
            <ChooseParameter>
                <Other>The resin-particle mix is then degassed till the air bubbles stopped coming out of the mix.</Other>
            </ChooseParameter>
            <ChooseParameter>
                <Mixing>
                    <MixingMethod>ultra-sonication</MixingMethod>
                    <ChemicalUsed>
                        <description>resin-particle mixture</description>
                    </ChemicalUsed>
                </Mixing>
            </ChooseParameter>
            <ChooseParameter>
                <Mixing>
                    <MixingMethod>stirring</MixingMethod>
                    <ChemicalUsed>
                        <description>resin-particle mixture</description>
                    </ChemicalUsed>
                    <ChemicalUsed>
                        <description>hardener</description>
                    </ChemicalUsed>
                </Mixing>
            </ChooseParameter>
            <ChooseParameter>
                <Other>The mixture is poured into the mold and again degassed till the air bubbles fully stopped coming out of the material.</Other>
            </ChooseParameter>
            <ChooseParameter>
                <Molding>
                    <MoldingInfo>
                        <Temperature>
                            <value>60</value>
                            <unit>Celsius</unit>
                        </Temperature>
                        <Time>
                            <value>4</value>
                            <unit>hours</unit>
                        </Time>
                        <AmbientCondition>vacuum</AmbientCondition>
                    </MoldingInfo>
                </Molding>
            </ChooseParameter>
            <ChooseParameter>
                <Drying-Evaporation>
                    <Description>before dielectric property measurements</Description>
                    <Time>
                        <value>1</value>
                        <unit>days</unit>
                    </Time>
                    <AmbientCondition>vacuum</AmbientCondition>
                </Drying-Evaporation>
            </ChooseParameter>
        </MeltMixing>
    </PROCESSING>
    <CHARACTERIZATION>
        <Scanning_Electron_Microscopy>
            <EquipmentUsed>JEOL field emission scanning electron microscope</EquipmentUsed>
        </Scanning_Electron_Microscopy>
        <Dielectric_and_Impedance_Spectroscopy_Analysis>
            <Equipment>Agilent impedance analyzer with 16451B dielectric test fixture</Equipment>
        </Dielectric_and_Impedance_Spectroscopy_Analysis>
        <Differential_Scanning_Calorimetry>
            <Equipment>Mettler Differential Scanning Calorimetry (DSC) equipment</Equipment>
            <HeatingRate>
                <value>5</value>
                <unit>deg C/min</unit>
            </HeatingRate>
        </Differential_Scanning_Calorimetry>
    </CHARACTERIZATION>
    <PROPERTIES>
        <Electrical>
            <AC_DielectricDispersion>
                <DielectricDispersionDependence>
                    <FrequencyDependence>
                        <condition>
                            <temperature>
                                <value>27</value>
                                <unit>Celsius</unit>
                            </temperature>
                        </condition>
                    </FrequencyDependence>
                </DielectricDispersionDependence>
                <Dielectric_Real_Permittivity>
                    <data>
                        <AxisLabel>
                            <xName>Frequency</xName>
                            <xUnit>Hz</xUnit>
                            <yName>Relative Permittivity</yName>
                        </AxisLabel>
                        <data>
                            <headers>
                                <column id="0">Frequency (Hz)</column>
                                <column id="1">Permittivity</column>
                            </headers>
                            <rows>
                                <row id="0">
                                    <column id="0">397.52465556</column>
                                    <column id="1">4.56797583082</column>
                                </row>
                                <row id="1">
                                    <column id="0">1000.0</column>
                                    <column id="1">4.3413897281</column>
                                </row>
                                <row id="2">
                                    <column id="0">4969.8513866</column>
                                    <column id="1">4.20543806647</column>
                                </row>
                                <row id="3">
                                    <column id="0">9927.05321032</column>
                                    <column id="1">4.11480362538</column>
                                </row>
                                <row id="4">
                                    <column id="0">49335.9791622</column>
                                    <column id="1">3.91842900302</column>
                                </row>
                                <row id="5">
                                    <column id="0">74068.6348374</column>
                                    <column id="1">3.87311178248</column>
                                </row>
                                <row id="6">
                                    <column id="0">102971.87029</column>
                                    <column id="1">3.84290030211</column>
                                </row>
                                <row id="7">
                                    <column id="0">199015.600983</column>
                                    <column id="1">3.76737160121</column>
                                </row>
                                <row id="8">
                                    <column id="0">292293.232321</column>
                                    <column id="1">3.79758308157</column>
                                </row>
                                <row id="9">
                                    <column id="0">384641.060935</column>
                                    <column id="1">3.73716012085</column>
                                </row>
                                <row id="10">
                                    <column id="0">500637.125773</column>
                                    <column id="1">3.72205438066</column>
                                </row>
                                <row id="11">
                                    <column id="0">596808.030398</column>
                                    <column id="1">3.70694864048</column>
                                </row>
                                <row id="12">
                                    <column id="0">666084.629081</column>
                                    <column id="1">3.70694864048</column>
                                </row>
                                <row id="13">
                                    <column id="0">776787.211044</column>
                                    <column id="1">3.6918429003</column>
                                </row>
                                <row id="14">
                                    <column id="0">967590.451447</column>
                                    <column id="1">3.64652567976</column>
                                </row>
                            </rows>
                        </data>
                    </data>
                </Dielectric_Real_Permittivity>
                <Dielectric_Loss_Tangent>
                    <data>
                        <AxisLabel>
                            <xName>Frequency</xName>
                            <xUnit>Hz</xUnit>
                            <yName>Tan Delta</yName>
                        </AxisLabel>
                        <data>
                            <headers>
                                <column id="0">Frequency (Hz)</column>
                                <column id="1">tan delta</column>
                            </headers>
                            <rows>
                                <row id="0">
                                    <column id="0">396.562111523</column>
                                    <column id="1">0.0180965909091</column>
                                </row>
                                <row id="1">
                                    <column id="0">964.536031615</column>
                                    <column id="1">0.0228977272727</column>
                                </row>
                                <row id="2">
                                    <column id="0">4884.06758094</column>
                                    <column id="1">0.0269602272727</column>
                                </row>
                                <row id="3">
                                    <column id="0">9944.6031029</column>
                                    <column id="1">0.0325</column>
                                </row>
                                <row id="4">
                                    <column id="0">48167.0780473</column>
                                    <column id="1">0.0417329545455</column>
                                </row>
                                <row id="5">
                                    <column id="0">71060.5342073</column>
                                    <column id="1">0.0417329545455</column>
                                </row>
                                <row id="6">
                                    <column id="0">92774.9308513</column>
                                    <column id="1">0.0421022727273</column>
                                </row>
                                <row id="7">
                                    <column id="0">191012.381763</column>
                                    <column id="1">0.0417329545455</column>
                                </row>
                                <row id="8">
                                    <column id="0">284947.451326</column>
                                    <column id="1">0.0409943181818</column>
                                </row>
                                <row id="9">
                                    <column id="0">388926.298192</column>
                                    <column id="1">0.0409943181818</column>
                                </row>
                                <row id="10">
                                    <column id="0">491127.451785</column>
                                    <column id="1">0.0402556818182</column>
                                </row>
                                <row id="11">
                                    <column id="0">620184.78827</column>
                                    <column id="1">0.0402556818182</column>
                                </row>
                                <row id="12">
                                    <column id="0">716551.29609</column>
                                    <column id="1">0.0402556818182</column>
                                </row>
                                <row id="13">
                                    <column id="0">875183.083107</column>
                                    <column id="1">0.0402556818182</column>
                                </row>
                            </rows>
                        </data>
                    </data>
                </Dielectric_Loss_Tangent>
            </AC_DielectricDispersion>
            <DielectricBreakdownStrength>
                <WeibullPlot>
                    <data>
                        <description>Confidence Interval - 95%</description>
                        <AxisLabel>
                            <xName>AC dielectric strength</xName>
                            <xUnit>kV/mm</xUnit>
                            <yName>Failure probability</yName>
                            <yUnit>%</yUnit>
                        </AxisLabel>
                        <data>
                            <headers>
                                <column>AC Dielectric Strength [kV/mm]</column>
                                <column>Failure Probability [%]</column>
                            </headers>
                            <rows>
                                <row>
                                    <column>26.0</column>
                                    <column>7.0</column>
                                </row>
                                <row>
                                    <column>26.0</column>
                                    <column>16.0</column>
                                </row>
                                <row>
                                    <column>27.0</column>
                                    <column>24.7</column>
                                </row>
                                <row>
                                    <column>27.4</column>
                                    <column>32.0</column>
                                </row>
                                <row>
                                    <column>27.5</column>
                                    <column>43.0</column>
                                </row>
                                <row>
                                    <column>28.0</column>
                                    <column>50.0</column>
                                </row>
                                <row>
                                    <column>28.0</column>
                                    <column>59.5</column>
                                </row>
                                <row>
                                    <column>28.0</column>
                                    <column>68.0</column>
                                </row>
                                <row>
                                    <column>29.0</column>
                                    <column>76.0</column>
                                </row>
                                <row>
                                    <column>29.1</column>
                                    <column>85.0</column>
                                </row>
                                <row>
                                    <column>32.5</column>
                                    <column>92.0</column>
                                </row>
                            </rows>
                        </data>
                    </data>
                </WeibullPlot>
                <WeibullParameter>
                    <description>Shape Parameter (&#946;)</description>
                    <value>13.46</value>
                </WeibullParameter>
                <WeibullParameter>
                    <description>Scale Parameter (&#945;)</description>
                    <value>28.64</value>
                </WeibullParameter>
            </DielectricBreakdownStrength>
            <VolumeResistivity>
                <description>mean from samples</description>
                <value>218284507812093250</value>
                <unit>ohm-cm</unit>
            </VolumeResistivity>
        </Electrical>
        <Thermal>
            <GlassTransitionTemperature>
                <value>61</value>
                <unit>Celsius</unit>
            </GlassTransitionTemperature>
        </Thermal>
    </PROPERTIES>
</PolymerNanocomposite>

File: L110_S5_Singha_2008.xml
<PolymerNanocomposite>
    <ID>L110_S5_Singha_2008</ID>
    <Control_ID>L110_S1_Singha_2008</Control_ID>
    <SchemaVersion>PNC_schema_041220</SchemaVersion>
    <DatasetID>5e96ff74c9db0157d0737e44</DatasetID>
    <SchemaID>5e96dbe7c49dc53363c20305</SchemaID>
    <DATA_SOURCE>
        <Citation>
            <CommonFields>
                <CitationType>research article</CitationType>
                <Publication>IEEE Transactions on Dielectrics and Electrical Insulation</Publication>
                <Title>Dielectric properties of epoxy nanocomposites</Title>
                <Author>Singha, Santanu</Author>
                <Author>Thomas, M.</Author>
                <Publisher>IEEE</Publisher>
                <PublicationYear>2008</PublicationYear>
                <DOI>10.1109/T-DEI.2008.4446732</DOI>
                <Volume>15</Volume>
                <URL>http://ieeexplore.ieee.org/document/4446732/</URL>
                <DateOfCitation>2019-05-08</DateOfCitation>
            </CommonFields>
            <CitationType>
                <Journal>
                    <ISSN>1070-9878</ISSN>
                    <Issue>1</Issue>
                </Journal>
            </CitationType>
        </Citation>
    </DATA_SOURCE>
    <MATERIALS>
        <Matrix>
            <MatrixComponent>
                <ChemicalName>bisphenol-A diglycidyl ether</ChemicalName>
                <StdChemicalName>DGEBA Epoxy Resin</StdChemicalName>
                <uSMILES>CC(C)(C1=CC=C(OCC2CO2)C=C1)C3=CC=C(OCC4CO4)C=C3</uSMILES>
                <Abbreviation>epoxy</Abbreviation>
                <PlasticType>thermoset</PlasticType>
                <PolymerType>homopolymer</PolymerType>
                <ManufacturerOrSourceName>Huntsman</ManufacturerOrSourceName>
                <TradeName>CY1300</TradeName>
                <Density>
                    <description>inserted from ChemProps, NanoMine</description>
                    <value>1.13</value>
                    <unit>g/cm3</unit>
                </Density>
                <Hardener>HY956</Hardener>
            </MatrixComponent>
            <MatrixProcessing>
                <ChooseParameter>
                    <Heating>
                        <Description>degassed epoxy resin and hardener separately in different beakers</Description>
                        <Temperature>
                            <value>40</value>
                            <unit>Celsius</unit>
                        </Temperature>
                        <Time>
                            <value>2</value>
                            <unit>hours</unit>
                        </Time>
                    </Heating>
                </ChooseParameter>
            </MatrixProcessing>
        </Matrix>
        <Filler>
            <FillerComponent>
                <ChemicalName>TiO2</ChemicalName>
                <StdChemicalName>Titanium dioxide</StdChemicalName>
                <ManufacturerOrSourceName>Sigma Aldrich</ManufacturerOrSourceName>
                <Density>
                    <description>inserted from ChemProps, NanoMine</description>
                    <value>4.23</value>
                    <unit>g/cm3</unit>
                </Density>
                <FillerComponentInComposite>
                    <mass>0.05</mass>
                    <volume>0.013865030674846623</volume>
                </FillerComponentInComposite>
            </FillerComponent>
            <FillerProcessing>
                <ChooseParameter>
                    <Drying-Evaporation>
                        <Temperature>
                            <value>90</value>
                            <unit>Celsius</unit>
                        </Temperature>
                        <Time>
                            <value>1</value>
                            <unit>days</unit>
                        </Time>
                    </Drying-Evaporation>
                </ChooseParameter>
            </FillerProcessing>
            <FillerComposition>
                <Fraction>
                    <mass>
                        <value>0.05</value>
                        <source>reported</source>
                    </mass>
                    <volume>
                        <value>0.013865030674846623</value>
                        <source>computed by NanoMine</source>
                    </volume>
                </Fraction>
            </FillerComposition>
        </Filler>
    </MATERIALS>
    <PROCESSING>
        <MeltMixing>
            <ChooseParameter>
                <Mixing>
                    <Description>hand stir</Description>
                    <MixingMethod>stirring</MixingMethod>
                    <ChemicalUsed>
                        <description>epoxy resin</description>
                    </ChemicalUsed>
                    <ChemicalUsed>
                        <description>TiO2 nano-fillers</description>
                    </ChemicalUsed>
                </Mixing>
            </ChooseParameter>
            <ChooseParameter>
                <Mixing>
                    <MixingMethod>mechanical mixing</MixingMethod>
                    <ChemicalUsed>
                        <description>epoxy resin</description>
                    </ChemicalUsed>
                    <ChemicalUsed>
                        <description>TiO2 nano-fillers</description>
                    </ChemicalUsed>
                    <RPM>
                        <value>700</value>
                        <unit>rpm</unit>
                    </RPM>
                    <Time>
                        <value>1</value>
                        <unit>hours</unit>
                    </Time>
                </Mixing>
            </ChooseParameter>
            <ChooseParameter>
                <Other>The resin-particle mix is then degassed till the air bubbles stopped coming out of the mix.</Other>
            </ChooseParameter>
            <ChooseParameter>
                <Mixing>
                    <MixingMethod>ultra-sonication</MixingMethod>
                    <ChemicalUsed>
                        <description>resin-particle mixture</description>
                    </ChemicalUsed>
                </Mixing>
            </ChooseParameter>
            <ChooseParameter>
                <Mixing>
                    <MixingMethod>stirring</MixingMethod>
                    <ChemicalUsed>
                        <description>resin-particle mixture</description>
                    </ChemicalUsed>
                    <ChemicalUsed>
                        <description>hardener</description>
                    </ChemicalUsed>
                </Mixing>
            </ChooseParameter>
            <ChooseParameter>
                <Other>The mixture is poured into the mold and again degassed till the air bubbles fully stopped coming out of the material.</Other>
            </ChooseParameter>
            <ChooseParameter>
                <Molding>
                    <MoldingInfo>
                        <Temperature>
                            <value>60</value>
                            <unit>Celsius</unit>
                        </Temperature>
                        <Time>
                            <value>4</value>
                            <unit>hours</unit>
                        </Time>
                        <AmbientCondition>vacuum</AmbientCondition>
                    </MoldingInfo>
                </Molding>
            </ChooseParameter>
            <ChooseParameter>
                <Drying-Evaporation>
                    <Description>before dielectric property measurements</Description>
                    <Time>
                        <value>1</value>
                        <unit>days</unit>
                    </Time>
                    <AmbientCondition>vacuum</AmbientCondition>
                </Drying-Evaporation>
            </ChooseParameter>
        </MeltMixing>
    </PROCESSING>
    <CHARACTERIZATION>
        <Scanning_Electron_Microscopy>
            <EquipmentUsed>JEOL field emission scanning electron microscope</EquipmentUsed>
        </Scanning_Electron_Microscopy>
        <Dielectric_and_Impedance_Spectroscopy_Analysis>
            <Equipment>Agilent impedance analyzer with 16451B dielectric test fixture</Equipment>
        </Dielectric_and_Impedance_Spectroscopy_Analysis>
        <Differential_Scanning_Calorimetry>
            <Equipment>Mettler Differential Scanning Calorimetry (DSC) equipment</Equipment>
            <HeatingRate>
                <value>5</value>
                <unit>deg C/min</unit>
            </HeatingRate>
        </Differential_Scanning_Calorimetry>
    </CHARACTERIZATION>
    <PROPERTIES>
        <Electrical>
            <AC_DielectricDispersion>
                <DielectricDispersionDependence>
                    <FrequencyDependence>
                        <condition>
                            <temperature>
                                <value>27</value>
                                <unit>Celsius</unit>
                            </temperature>
                        </condition>
                    </FrequencyDependence>
                </DielectricDispersionDependence>
                <Dielectric_Real_Permittivity>
                    <data>
                        <AxisLabel>
                            <xName>Frequency</xName>
                            <xUnit>Hz</xUnit>
                            <yName>Relative Permittivity</yName>
                        </AxisLabel>
                        <data>
                            <headers>
                                <column id="0">Frequency (Hz)</column>
                                <column id="1">Permittivity</column>
                            </headers>
                            <rows>
                                <row id="0">
                                    <column id="0">397.5246556</column>
                                    <column id="1">5.277945619</column>
                                </row>
                                <row id="1">
                                    <column id="0">1000</column>
                                    <column id="1">5.187311178</column>
                                </row>
                                <row id="2">
                                    <column id="0">5024.731705</column>
                                    <column id="1">5.006042296</column>
                                </row>
                                <row id="3">
                                    <column id="0">9927.05321</column>
                                    <column id="1">4.930513595</column>
                                </row>
                                <row id="4">
                                    <column id="0">49880.779</column>
                                    <column id="1">4.658610272</column>
                                </row>
                                <row id="5">
                                    <column id="0">74886.54868</column>
                                    <column id="1">4.567975831</column>
                                </row>
                                <row id="6">
                                    <column id="0">99634.59846</column>
                                    <column id="1">4.52265861</column>
                                </row>
                                <row id="7">
                                    <column id="0">199015.601</column>
                                    <column id="1">4.416918429</column>
                                </row>
                                <row id="8">
                                    <column id="0">298784.257</column>
                                    <column id="1">4.386706949</column>
                                </row>
                                <row id="9">
                                    <column id="0">397524.6556</column>
                                    <column id="1">4.296072508</column>
                                </row>
                                <row id="10">
                                    <column id="0">495169.1473</column>
                                    <column id="1">4.280966767</column>
                                </row>
                                <row id="11">
                                    <column id="0">596808.0304</column>
                                    <column id="1">4.235649547</column>
                                </row>
                                <row id="12">
                                    <column id="0">658809.6265</column>
                                    <column id="1">4.235649547</column>
                                </row>
                                <row id="13">
                                    <column id="0">811670.8856</column>
                                    <column id="1">4.220543807</column>
                                </row>
                                <row id="14">
                                    <column id="0">978275.212</column>
                                    <column id="1">4.205438066</column>
                                </row>
                            </rows>
                        </data>
                    </data>
                </Dielectric_Real_Permittivity>
                <Dielectric_Loss_Tangent>
                    <data>
                        <AxisLabel>
                            <xName>Frequency</xName>
                            <xUnit>Hz</xUnit>
                            <yName>Tan Delta</yName>
                        </AxisLabel>
                        <data>
                            <headers>
                                <column id="0">Frequency (Hz)</column>
                                <column id="1">tan delta</column>
                            </headers>
                            <rows>
                                <row id="0">
                                    <column id="0">396.562111523</column>
                                    <column id="1">0.0299147727273</column>
                                </row>
                                <row id="1">
                                    <column id="0">986.208262867</column>
                                    <column id="1">0.0321306818182</column>
                                </row>
                                <row id="2">
                                    <column id="0">4938.63301233</column>
                                    <column id="1">0.0361931818182</column>
                                </row>
                                <row id="3">
                                    <column id="0">9834.72825354</column>
                                    <column id="1">0.0424715909091</column>
                                </row>
                                <row id="4">
                                    <column id="0">49249.3476774</column>
                                    <column id="1">0.0528125</column>
                                </row>
                                <row id="5">
                                    <column id="0">73468.9341633</column>
                                    <column id="1">0.0531818181818</column>
                                </row>
                                <row id="6">
                                    <column id="0">98074.4975102</column>
                                    <column id="1">0.0539204545455</column>
                                </row>
                                <row id="7">
                                    <column id="0">197486.217303</column>
                                    <column id="1">0.0531818181818</column>
                                </row>
                                <row id="8">
                                    <column id="0">294604.955832</column>
                                    <column id="1">0.0528125</column>
                                </row>
                                <row id="9">
                                    <column id="0">397665.111879</column>
                                    <column id="1">0.0517045454545</column>
                                </row>
                                <row id="10">
                                    <column id="0">491127.451785</column>
                                    <column id="1">0.0505965909091</column>
                                </row>
                                <row id="11">
                                    <column id="0">586672.40014</column>
                                    <column id="1">0.0483806818182</column>
                                </row>
                                <row id="12">
                                    <column id="0">655611.498871</column>
                                    <column id="1">0.0483806818182</column>
                                </row>
                                <row id="13">
                                    <column id="0">791905.02746</column>
                                    <column id="1">0.04875</column>
                                </row>
                                <row id="14">
                                    <column id="0">978024.691064</column>
                                    <column id="1">0.0483806818182</column>
                                </row>
                            </rows>
                        </data>
                    </data>
                </Dielectric_Loss_Tangent>
            </AC_DielectricDispersion>
            <DielectricBreakdownStrength>
                <WeibullPlot>
                    <data>
                        <description>Confidence Interval - 95%</description>
                        <AxisLabel>
                            <xName>AC dielectric strength</xName>
                            <xUnit>kV/mm</xUnit>
                            <yName>Failure probability</yName>
                            <yUnit>%</yUnit>
                        </AxisLabel>
                        <data>
                            <headers>
                                <column>AC Dielectric Strength [kV/mm]</column>
                                <column>Failure Probability [%]</column>
                            </headers>
                            <rows>
                                <row>
                                    <column>26.5</column>
                                    <column>7.5</column>
                                </row>
                                <row>
                                    <column>27.5</column>
                                    <column>17.0</column>
                                </row>
                                <row>
                                    <column>28.0</column>
                                    <column>26.0</column>
                                </row>
                                <row>
                                    <column>28.0</column>
                                    <column>36.0</column>
                                </row>
                                <row>
                                    <column>28.2</column>
                                    <column>46.0</column>
                                </row>
                                <row>
                                    <column>28.2</column>
                                    <column>55.0</column>
                                </row>
                                <row>
                                    <column>28.5</column>
                                    <column>64.5</column>
                                </row>
                                <row>
                                    <column>30.5</column>
                                    <column>73.0</column>
                                </row>
                                <row>
                                    <column>32.5</column>
                                    <column>83.0</column>
                                </row>
                                <row>
                                    <column>34.0</column>
                                    <column>92.5</column>
                                </row>
                            </rows>
                        </data>
                    </data>
                </WeibullPlot>
                <WeibullParameter>
                    <description>Shape Parameter (&#946;)</description>
                    <value>12.36</value>
                </WeibullParameter>
                <WeibullParameter>
                    <description>Scale Parameter (&#945;)</description>
                    <value>30.15</value>
                </WeibullParameter>
            </DielectricBreakdownStrength>
            <VolumeResistivity>
                <description>mean from samples</description>
                <value>255015089908022340</value>
                <unit>ohm-cm</unit>
            </VolumeResistivity>
        </Electrical>
        <Thermal>
            <GlassTransitionTemperature>
                <value>67</value>
                <unit>Celsius</unit>
            </GlassTransitionTemperature>
        </Thermal>
    </PROPERTIES>
</PolymerNanocomposite>
