Repository: nfinan/xmlfiles

File: L110_S6_Singha_2008.xml
<PolymerNanocomposite>
    <ID>L110_S6_Singha_2008</ID>
    <Control_ID>L110_S1_Singha_2008</Control_ID>
    <SchemaVersion>PNC_schema_041220</SchemaVersion>
    <DatasetID>5e96ff74c9db0157d0737e44</DatasetID>
    <SchemaID>5e96dbe7c49dc53363c20305</SchemaID>
    <DATA_SOURCE>
        <Citation>
            <CommonFields>
                <CitationType>research article</CitationType>
                <Publication>IEEE Transactions on Dielectrics and Electrical Insulation</Publication>
                <Title>Dielectric properties of epoxy nanocomposites</Title>
                <Author>Singha, Santanu</Author>
                <Author>Thomas, M.</Author>
                <Publisher>IEEE</Publisher>
                <PublicationYear>2008</PublicationYear>
                <DOI>10.1109/T-DEI.2008.4446732</DOI>
                <Volume>15</Volume>
                <URL>http://ieeexplore.ieee.org/document/4446732/</URL>
                <DateOfCitation>2019-05-08</DateOfCitation>
            </CommonFields>
            <CitationType>
                <Journal>
                    <ISSN>1070-9878</ISSN>
                    <Issue>1</Issue>
                </Journal>
            </CitationType>
        </Citation>
    </DATA_SOURCE>
    <MATERIALS>
        <Matrix>
            <MatrixComponent>
                <ChemicalName>bisphenol-A diglycidyl ether</ChemicalName>
                <StdChemicalName>DGEBA Epoxy Resin</StdChemicalName>
                <uSMILES>CC(C)(C1=CC=C(OCC2CO2)C=C1)C3=CC=C(OCC4CO4)C=C3</uSMILES>
                <Abbreviation>epoxy</Abbreviation>
                <PlasticType>thermoset</PlasticType>
                <PolymerType>homopolymer</PolymerType>
                <ManufacturerOrSourceName>Huntsman</ManufacturerOrSourceName>
                <TradeName>CY1300</TradeName>
                <Density>
                    <description>inserted from ChemProps, NanoMine</description>
                    <value>1.13</value>
                    <unit>g/cm3</unit>
                </Density>
                <Hardener>HY956</Hardener>
            </MatrixComponent>
            <MatrixProcessing>
                <ChooseParameter>
                    <Heating>
                        <Description>degassed epoxy resin and hardener separately in different beakers</Description>
                        <Temperature>
                            <value>40</value>
                            <unit>Celsius</unit>
                        </Temperature>
                        <Time>
                            <value>2</value>
                            <unit>hours</unit>
                        </Time>
                    </Heating>
                </ChooseParameter>
            </MatrixProcessing>
        </Matrix>
        <Filler>
            <FillerComponent>
                <ChemicalName>TiO2</ChemicalName>
                <StdChemicalName>Titanium dioxide</StdChemicalName>
                <ManufacturerOrSourceName>Sigma Aldrich</ManufacturerOrSourceName>
                <Density>
                    <description>inserted from ChemProps, NanoMine</description>
                    <value>4.23</value>
                    <unit>g/cm3</unit>
                </Density>
                <FillerComponentInComposite>
                    <mass>0.1</mass>
                    <volume>0.028826530612244893</volume>
                </FillerComponentInComposite>
            </FillerComponent>
            <FillerProcessing>
                <ChooseParameter>
                    <Drying-Evaporation>
                        <Temperature>
                            <value>90</value>
                            <unit>Celsius</unit>
                        </Temperature>
                        <Time>
                            <value>1</value>
                            <unit>days</unit>
                        </Time>
                    </Drying-Evaporation>
                </ChooseParameter>
            </FillerProcessing>
            <FillerComposition>
                <Fraction>
                    <mass>
                        <value>0.1</value>
                        <source>reported</source>
                    </mass>
                    <volume>
                        <value>0.028826530612244893</value>
                        <source>computed by NanoMine</source>
                    </volume>
                </Fraction>
            </FillerComposition>
        </Filler>
    </MATERIALS>
    <PROCESSING>
        <MeltMixing>
            <ChooseParameter>
                <Mixing>
                    <Description>hand stir</Description>
                    <MixingMethod>stirring</MixingMethod>
                    <ChemicalUsed>
                        <description>epoxy resin</description>
                    </ChemicalUsed>
                    <ChemicalUsed>
                        <description>TiO2 nano-fillers</description>
                    </ChemicalUsed>
                </Mixing>
            </ChooseParameter>
            <ChooseParameter>
                <Mixing>
                    <MixingMethod>mechanical mixing</MixingMethod>
                    <ChemicalUsed>
                        <description>epoxy resin</description>
                    </ChemicalUsed>
                    <ChemicalUsed>
                        <description>TiO2 nano-fillers</description>
                    </ChemicalUsed>
                    <RPM>
                        <value>700</value>
                        <unit>rpm</unit>
                    </RPM>
                    <Time>
                        <value>1</value>
                        <unit>hours</unit>
                    </Time>
                </Mixing>
            </ChooseParameter>
            <ChooseParameter>
                <Other>The resin-particle mix is then degassed till the air bubbles stopped coming out of the mix.</Other>
            </ChooseParameter>
            <ChooseParameter>
                <Mixing>
                    <MixingMethod>ultra-sonication</MixingMethod>
                    <ChemicalUsed>
                        <description>resin-particle mixture</description>
                    </ChemicalUsed>
                </Mixing>
            </ChooseParameter>
            <ChooseParameter>
                <Mixing>
                    <MixingMethod>stirring</MixingMethod>
                    <ChemicalUsed>
                        <description>resin-particle mixture</description>
                    </ChemicalUsed>
                    <ChemicalUsed>
                        <description>hardener</description>
                    </ChemicalUsed>
                </Mixing>
            </ChooseParameter>
            <ChooseParameter>
                <Other>The mixture is poured into the mold and again degassed till the air bubbles fully stopped coming out of the material.</Other>
            </ChooseParameter>
            <ChooseParameter>
                <Molding>
                    <MoldingInfo>
                        <Temperature>
                            <value>60</value>
                            <unit>Celsius</unit>
                        </Temperature>
                        <Time>
                            <value>4</value>
                            <unit>hours</unit>
                        </Time>
                        <AmbientCondition>vacuum</AmbientCondition>
                    </MoldingInfo>
                </Molding>
            </ChooseParameter>
            <ChooseParameter>
                <Drying-Evaporation>
                    <Description>before dielectric property measurements</Description>
                    <Time>
                        <value>1</value>
                        <unit>days</unit>
                    </Time>
                    <AmbientCondition>vacuum</AmbientCondition>
                </Drying-Evaporation>
            </ChooseParameter>
        </MeltMixing>
    </PROCESSING>
    <CHARACTERIZATION>
        <Scanning_Electron_Microscopy>
            <EquipmentUsed>JEOL field emission scanning electron microscope</EquipmentUsed>
        </Scanning_Electron_Microscopy>
        <Dielectric_and_Impedance_Spectroscopy_Analysis>
            <Equipment>Agilent impedance analyzer with 16451B dielectric test fixture</Equipment>
        </Dielectric_and_Impedance_Spectroscopy_Analysis>
        <Differential_Scanning_Calorimetry>
            <Equipment>Mettler Differential Scanning Calorimetry (DSC) equipment</Equipment>
            <HeatingRate>
                <value>5</value>
                <unit>deg C/min</unit>
            </HeatingRate>
        </Differential_Scanning_Calorimetry>
    </CHARACTERIZATION>
    <PROPERTIES>
        <Electrical>
            <AC_DielectricDispersion>
                <DielectricDispersionDependence>
                    <FrequencyDependence>
                        <condition>
                            <temperature>
                                <value>27</value>
                                <unit>Celsius</unit>
                            </temperature>
                        </condition>
                    </FrequencyDependence>
                </DielectricDispersionDependence>
                <Dielectric_Real_Permittivity>
                    <data>
                        <AxisLabel>
                            <xName>Frequency</xName>
                            <xUnit>Hz</xUnit>
                            <yName>Relative Permittivity</yName>
                        </AxisLabel>
                        <data>
                            <headers>
                                <column id="0">Frequency (Hz)</column>
                                <column id="1">Permittivity</column>
                            </headers>
                            <rows>
                                <row id="0">
                                    <column id="0">393.182875571</column>
                                    <column id="1">7.03021148036</column>
                                </row>
                                <row id="1">
                                    <column id="0">1000.0</column>
                                    <column id="1">6.59214501511</column>
                                </row>
                                <row id="2">
                                    <column id="0">97470.0579263</column>
                                    <column id="1">5.21752265861</column>
                                </row>
                                <row id="3">
                                    <column id="0">495169.147311</column>
                                    <column id="1">4.9003021148</column>
                                </row>
                                <row id="4">
                                    <column id="0">989077.960502</column>
                                    <column id="1">4.77945619335</column>
                                </row>
                            </rows>
                        </data>
                    </data>
                </Dielectric_Real_Permittivity>
                <Dielectric_Loss_Tangent>
                    <data>
                        <AxisLabel>
                            <xName>Frequency</xName>
                            <xUnit>Hz</xUnit>
                            <yName>Tan Delta</yName>
                        </AxisLabel>
                        <data>
                            <headers>
                                <column id="0">Frequency (Hz)</column>
                                <column id="1">tan delta</column>
                            </headers>
                            <rows>
                                <row id="0">
                                    <column id="0">396.562111523</column>
                                    <column id="1">0.0683238636364</column>
                                </row>
                                <row id="1">
                                    <column id="0">986.208262867</column>
                                    <column id="1">0.0709090909091</column>
                                </row>
                                <row id="2">
                                    <column id="0">49249.3476774</column>
                                    <column id="1">0.0672159090909</column>
                                </row>
                                <row id="3">
                                    <column id="0">100278.14063</column>
                                    <column id="1">0.0638920454545</column>
                                </row>
                                <row id="4">
                                    <column id="0">491127.451785</column>
                                    <column id="1">0.0590909090909</column>
                                </row>
                                <row id="5">
                                    <column id="0">988951.308743</column>
                                    <column id="1">0.056875</column>
                                </row>
                            </rows>
                        </data>
                    </data>
                </Dielectric_Loss_Tangent>
            </AC_DielectricDispersion>
            <DielectricBreakdownStrength>
                <WeibullPlot>
                    <data>
                        <description>Confidence Interval - 95%</description>
                        <AxisLabel>
                            <xName>AC dielectric strength</xName>
                            <xUnit>kV/mm</xUnit>
                            <yName>Failure probability</yName>
                            <yUnit>%</yUnit>
                        </AxisLabel>
                        <data>
                            <headers>
                                <column>AC Dielectric Strength [kV/mm]</column>
                                <column>Failure Probability [%]</column>
                            </headers>
                            <rows>
                                <row>
                                    <column>29.0</column>
                                    <column>8.0</column>
                                </row>
                                <row>
                                    <column>29.2</column>
                                    <column>19.0</column>
                                </row>
                                <row>
                                    <column>30.0</column>
                                    <column>29.5</column>
                                </row>
                                <row>
                                    <column>30.5</column>
                                    <column>40.0</column>
                                </row>
                                <row>
                                    <column>31.5</column>
                                    <column>50.0</column>
                                </row>
                                <row>
                                    <column>33.0</column>
                                    <column>60.0</column>
                                </row>
                                <row>
                                    <column>33.0</column>
                                    <column>71.0</column>
                                </row>
                                <row>
                                    <column>36.0</column>
                                    <column>81.5</column>
                                </row>
                                <row>
                                    <column>42.0</column>
                                    <column>91.5</column>
                                </row>
                            </rows>
                        </data>
                    </data>
                </WeibullPlot>
                <WeibullParameter>
                    <description>Shape Parameter (&#946;)</description>
                    <value>8.154</value>
                </WeibullParameter>
                <WeibullParameter>
                    <description>Scale Parameter (&#945;)</description>
                    <value>34.57</value>
                </WeibullParameter>
            </DielectricBreakdownStrength>
            <VolumeResistivity>
                <description>mean from samples</description>
                <value>414607970950139970</value>
                <unit>ohm-cm</unit>
            </VolumeResistivity>
        </Electrical>
        <Thermal>
            <GlassTransitionTemperature>
                <value>69</value>
                <unit>Celsius</unit>
            </GlassTransitionTemperature>
        </Thermal>
    </PROPERTIES>
</PolymerNanocomposite>

File: L110_S7_Singha_2008.xml
<PolymerNanocomposite>
    <ID>L110_S7_Singha_2008</ID>
    <Control_ID>L110_S1_Singha_2008</Control_ID>
    <SchemaVersion>PNC_schema_041220</SchemaVersion>
    <DatasetID>5e96ff74c9db0157d0737e44</DatasetID>
    <SchemaID>5e96dbe7c49dc53363c20305</SchemaID>
    <DATA_SOURCE>
        <Citation>
            <CommonFields>
                <CitationType>research article</CitationType>
                <Publication>IEEE Transactions on Dielectrics and Electrical Insulation</Publication>
                <Title>Dielectric properties of epoxy nanocomposites</Title>
                <Author>Singha, Santanu</Author>
                <Author>Thomas, M.</Author>
                <Publisher>IEEE</Publisher>
                <PublicationYear>2008</PublicationYear>
                <DOI>10.1109/T-DEI.2008.4446732</DOI>
                <Volume>15</Volume>
                <URL>http://ieeexplore.ieee.org/document/4446732/</URL>
                <DateOfCitation>2019-05-08</DateOfCitation>
            </CommonFields>
            <CitationType>
                <Journal>
                    <ISSN>1070-9878</ISSN>
                    <Issue>1</Issue>
                </Journal>
            </CitationType>
        </Citation>
    </DATA_SOURCE>
    <MATERIALS>
        <Matrix>
            <MatrixComponent>
                <ChemicalName>bisphenol-A diglycidyl ether</ChemicalName>
                <StdChemicalName>DGEBA Epoxy Resin</StdChemicalName>
                <uSMILES>CC(C)(C1=CC=C(OCC2CO2)C=C1)C3=CC=C(OCC4CO4)C=C3</uSMILES>
                <Abbreviation>epoxy</Abbreviation>
                <PlasticType>thermoset</PlasticType>
                <PolymerType>homopolymer</PolymerType>
                <ManufacturerOrSourceName>Huntsman</ManufacturerOrSourceName>
                <TradeName>CY1300</TradeName>
                <Density>
                    <description>inserted from ChemProps, NanoMine</description>
                    <value>1.13</value>
                    <unit>g/cm3</unit>
                </Density>
                <Hardener>HY956</Hardener>
            </MatrixComponent>
            <MatrixProcessing>
                <ChooseParameter>
                    <Heating>
                        <Description>degassed epoxy resin and hardener separately in different beakers</Description>
                        <Temperature>
                            <value>40</value>
                            <unit>Celsius</unit>
                        </Temperature>
                        <Time>
                            <value>2</value>
                            <unit>hours</unit>
                        </Time>
                    </Heating>
                </ChooseParameter>
            </MatrixProcessing>
        </Matrix>
        <Filler>
            <FillerComponent>
                <ChemicalName>Al2O3</ChemicalName>
                <StdChemicalName>Aluminium oxide</StdChemicalName>
                <ManufacturerOrSourceName>Sigma Aldrich</ManufacturerOrSourceName>
                <Density>
                    <description>inserted from ChemProps, NanoMine</description>
                    <value>3.95</value>
                    <unit>g/cm3</unit>
                </Density>
                <FillerComponentInComposite>
                    <mass>0.001</mass>
                    <volume>0.0002862803317811704</volume>
                </FillerComponentInComposite>
            </FillerComponent>
            <FillerProcessing>
                <ChooseParameter>
                    <Drying-Evaporation>
                        <Temperature>
                            <value>90</value>
                            <unit>Celsius</unit>
                        </Temperature>
                        <Time>
                            <value>1</value>
                            <unit>days</unit>
                        </Time>
                    </Drying-Evaporation>
                </ChooseParameter>
            </FillerProcessing>
            <FillerComposition>
                <Fraction>
                    <mass>
                        <value>0.001</value>
                        <source>reported</source>
                    </mass>
                    <volume>
                        <value>0.0002862803317811704</value>
                        <source>computed by NanoMine</source>
                    </volume>
                </Fraction>
            </FillerComposition>
        </Filler>
    </MATERIALS>
    <PROCESSING>
        <MeltMixing>
            <ChooseParameter>
                <Mixing>
                    <Description>hand stir</Description>
                    <MixingMethod>stirring</MixingMethod>
                    <ChemicalUsed>
                        <description>epoxy resin</description>
                    </ChemicalUsed>
                    <ChemicalUsed>
                        <description>Al2O3 nano-fillers</description>
                    </ChemicalUsed>
                </Mixing>
            </ChooseParameter>
            <ChooseParameter>
                <Mixing>
                    <MixingMethod>mechanical mixing</MixingMethod>
                    <ChemicalUsed>
                        <description>epoxy resin</description>
                    </ChemicalUsed>
                    <ChemicalUsed>
                        <description>Al2O3 nano-fillers</description>
                    </ChemicalUsed>
                    <RPM>
                        <value>700</value>
                        <unit>rpm</unit>
                    </RPM>
                    <Time>
                        <value>1</value>
                        <unit>hours</unit>
                    </Time>
                </Mixing>
            </ChooseParameter>
            <ChooseParameter>
                <Other>The resin-particle mix is then degassed till the air bubbles stopped coming out of the mix.</Other>
            </ChooseParameter>
            <ChooseParameter>
                <Mixing>
                    <MixingMethod>ultra-sonication</MixingMethod>
                    <ChemicalUsed>
                        <description>resin-particle mixture</description>
                    </ChemicalUsed>
                </Mixing>
            </ChooseParameter>
            <ChooseParameter>
                <Mixing>
                    <MixingMethod>stirring</MixingMethod>
                    <ChemicalUsed>
                        <description>resin-particle mixture</description>
                    </ChemicalUsed>
                    <ChemicalUsed>
                        <description>hardener</description>
                    </ChemicalUsed>
                </Mixing>
            </ChooseParameter>
            <ChooseParameter>
                <Other>The mixture is poured into the mold and again degassed till the air bubbles fully stopped coming out of the material.</Other>
            </ChooseParameter>
            <ChooseParameter>
                <Molding>
                    <MoldingInfo>
                        <Temperature>
                            <value>60</value>
                            <unit>Celsius</unit>
                        </Temperature>
                        <Time>
                            <value>4</value>
                            <unit>hours</unit>
                        </Time>
                        <AmbientCondition>vacuum</AmbientCondition>
                    </MoldingInfo>
                </Molding>
            </ChooseParameter>
            <ChooseParameter>
                <Drying-Evaporation>
                    <Description>before dielectric property measurements</Description>
                    <Time>
                        <value>1</value>
                        <unit>days</unit>
                    </Time>
                    <AmbientCondition>vacuum</AmbientCondition>
                </Drying-Evaporation>
            </ChooseParameter>
        </MeltMixing>
    </PROCESSING>
    <CHARACTERIZATION>
        <Scanning_Electron_Microscopy>
            <EquipmentUsed>JEOL field emission scanning electron microscope</EquipmentUsed>
        </Scanning_Electron_Microscopy>
        <Dielectric_and_Impedance_Spectroscopy_Analysis>
            <Equipment>Agilent impedance analyzer with 16451B dielectric test fixture</Equipment>
        </Dielectric_and_Impedance_Spectroscopy_Analysis>
        <Differential_Scanning_Calorimetry>
            <Equipment>Mettler Differential Scanning Calorimetry (DSC) equipment</Equipment>
            <HeatingRate>
                <value>5</value>
                <unit>deg C/min</unit>
            </HeatingRate>
        </Differential_Scanning_Calorimetry>
    </CHARACTERIZATION>
    <PROPERTIES>
        <Electrical>
            <DielectricBreakdownStrength>
                <WeibullPlot>
                    <data>
                        <description>Confidence Interval - 95%</description>
                        <AxisLabel>
                            <xName>AC dielectric strength</xName>
                            <xUnit>kV/mm</xUnit>
                            <yName>Failure probability</yName>
                            <yUnit>%</yUnit>
                        </AxisLabel>
                        <data>
                            <headers>
                                <column>AC Dielectric Strength [kV/mm]</column>
                                <column>Failure Probability [%]</column>
                            </headers>
                            <rows>
                                <row>
                                    <column>33.0</column>
                                    <column>7.5</column>
                                </row>
                                <row>
                                    <column>33.5</column>
                                    <column>17.0</column>
                                </row>
                                <row>
                                    <column>33.5</column>
                                    <column>26.0</column>
                                </row>
                                <row>
                                    <column>34.5</column>
                                    <column>35.0</column>
                                </row>
                                <row>
                                    <column>34.6</column>
                                    <column>45.0</column>
                                </row>
                                <row>
                                    <column>35.4</column>
                                    <column>55.0</column>
                                </row>
                                <row>
                                    <column>35.8</column>
                                    <column>64.0</column>
                                </row>
                                <row>
                                    <column>36.0</column>
                                    <column>73.0</column>
                                </row>
                                <row>
                                    <column>36.5</column>
                                    <column>83.0</column>
                                </row>
                                <row>
                                    <column>39.0</column>
                                    <column>92.0</column>
                                </row>
                            </rows>
                        </data>
                    </data>
                </WeibullPlot>
                <WeibullParameter>
                    <description>Shape Parameter (&#946;)</description>
                    <value>19.57</value>
                </WeibullParameter>
                <WeibullParameter>
                    <description>Scale Parameter (&#945;)</description>
                    <value>36.01</value>
                </WeibullParameter>
            </DielectricBreakdownStrength>
            <VolumeResistivity>
                <description>mean from samples</description>
                <value>395318071761812800</value>
                <unit>ohm-cm</unit>
            </VolumeResistivity>
        </Electrical>
        <Thermal>
            <GlassTransitionTemperature>
                <value>67.7</value>
                <unit>Celsius</unit>
            </GlassTransitionTemperature>
        </Thermal>
    </PROPERTIES>
</PolymerNanocomposite>
