Repository: nfinan/xmlfiles

File: L114_S16_Hong_2006.xml
<PolymerNanocomposite>
    <ID>L114_S16_Hong_2006</ID>
    <Control_ID>L114_S1_Hong_2006</Control_ID>
    <SchemaVersion>PNC_schema_041220</SchemaVersion>
    <DatasetID>5e970047c9db0157d0737e47</DatasetID>
    <SchemaID>5e96dbe7c49dc53363c20305</SchemaID>
    <DATA_SOURCE>
        <Citation>
            <CommonFields>
                <CitationType>research article</CitationType>
                <Publication>Journal of Materials Science</Publication>
                <Title>Electrical behavior of low density polyethylene containing an inhomogeneous distribution of ZnO nanoparticles</Title>
                <Author>Hong, J. I.</Author>
                <Author>Schadler, L. S.</Author>
                <Author>Siegel, R. W.</Author>
                <Author>M&#229;rtensson, E.</Author>
                <Keyword>LDPE</Keyword>
                <Keyword>Filler Particle</Keyword>
                <Keyword>Filler Concentration</Keyword>
                <Keyword>Filler Distribution</Keyword>
                <Keyword>Filler Volume Fraction</Keyword>
                <Publisher>Springer-Verlag</Publisher>
                <PublicationYear>2006</PublicationYear>
                <DOI>10.1007/s10853-006-0331-1</DOI>
                <Volume>41</Volume>
                <URL>http://link.springer.com/10.1007/s10853-006-0331-1</URL>
                <Language>English</Language>
                <Location>Materials Science and Engineering Department and Rensselaer Nanotechnology Center, Rensselaer Polytechnic Institute, Troy, USA</Location>
                <DateOfCitation>2019-05-08</DateOfCitation>
            </CommonFields>
            <CitationType>
                <Journal>
                    <ISSN>1573-4803</ISSN>
                    <Issue>18</Issue>
                </Journal>
            </CitationType>
        </Citation>
    </DATA_SOURCE>
    <MATERIALS>
        <Matrix>
            <MatrixComponent>
                <ChemicalName>low density polyethylene</ChemicalName>
                <StdChemicalName>Poly(ethylene)</StdChemicalName>
                <uSMILES>C(C[*])[*]</uSMILES>
                <Abbreviation>LDPE</Abbreviation>
                <PlasticType>thermoplastic</PlasticType>
                <PolymerType>homopolymer</PolymerType>
                <ManufacturerOrSourceName>Dow Chemical</ManufacturerOrSourceName>
                <TradeName>DOW 681I</TradeName>
                <Density>
                    <value>0.93</value>
                    <unit>g/cm^3</unit>
                </Density>
            </MatrixComponent>
        </Matrix>
        <Filler>
            <FillerComponent>
                <ChemicalName>zinc oxide</ChemicalName>
                <StdChemicalName>Zinc oxide</StdChemicalName>
                <PubChemRef>14806</PubChemRef>
                <Abbreviation>ZnO</Abbreviation>
                <ManufacturerOrSourceName>Nanophase Technologies Corporation</ManufacturerOrSourceName>
                <Density>
                    <description>inserted from ChemProps, NanoMine</description>
                    <value>5.61</value>
                    <unit>g/cm3</unit>
                </Density>
                <SphericalParticleDiameter>
                    <description>average diameter</description>
                    <value>300</value>
                    <unit>nanometers</unit>
                </SphericalParticleDiameter>
                <FillerComponentInComposite>
                    <mass>0.7981805639389496</mass>
                    <volume>0.396</volume>
                </FillerComponentInComposite>
            </FillerComponent>
            <FillerComposition>
                <Fraction>
                    <mass>
                        <value>0.7981805639389496</value>
                        <source>computed by NanoMine</source>
                    </mass>
                    <volume>
                        <value>0.396</value>
                        <source>reported</source>
                    </volume>
                </Fraction>
            </FillerComposition>
        </Filler>
    </MATERIALS>
    <PROCESSING>
        <ExperimentalProcedure>Process for uniform distribution of filler particles</ExperimentalProcedure>
        <MeltMixing>
            <ChooseParameter>
                <Mixing>
                    <Description>ZnO/LDPE nanocomposites were produced by melt mixing commercial grade DOW 681I and ZnO nanoparticles in a Haake batch mixer. To avoid any thermal degradation of the polymer matrix, the mixing time was set to 10&#8211;13 min at 200&#176;C.</Description>
                    <Mixer>Haake batch mixer system 90</Mixer>
                    <MixingMethod>mechanical mixing</MixingMethod>
                    <ChemicalUsed>
                        <description>zinc oxide</description>
                    </ChemicalUsed>
                    <ChemicalUsed>
                        <description>LDPE</description>
                    </ChemicalUsed>
                    <Time>
                        <value>11.5</value>
                        <unit>minutes</unit>
                        <uncertainty>
                            <type>absolute</type>
                            <value>1.5</value>
                        </uncertainty>
                    </Time>
                    <Temperature>
                        <value>200</value>
                        <unit>Celsius</unit>
                    </Temperature>
                </Mixing>
            </ChooseParameter>
            <ChooseParameter>
                <Molding>
                    <MoldingMode>hot-pressing</MoldingMode>
                    <MoldingInfo>
                        <Description>The mixtures were then hot-pressed at approximately 170&#176;C to form a disc-shaped specimen.</Description>
                        <Temperature>
                            <value>170</value>
                            <unit>Celsius</unit>
                        </Temperature>
                    </MoldingInfo>
                </Molding>
            </ChooseParameter>
        </MeltMixing>
    </PROCESSING>
    <CHARACTERIZATION>
        <Scanning_Electron_Microscopy>
            <EquipmentUsed>JEOL JSM-6335F</EquipmentUsed>
            <Description>The resulting composites were then fractured in liquid      nitrogen and examined with a field-emission scanning electron microscope (FESEM, JEOL JSM-6335F).</Description>
        </Scanning_Electron_Microscopy>
        <Electrometry>
            <Description>The electrical resistivity was measured under an applied electrical field of 10 kV/cm over the thickness of the disc specimens with a guard ring to remove any effect of surface conduction. The nonlinearity of the composite was also measured by changing the applied field strength up to approximately 60 kV/cm.</Description>
        </Electrometry>
    </CHARACTERIZATION>
    <PROPERTIES>
        <Electrical>
            <VolumeResistivity>
                <description>Resistivity under an applied field strength of 10 kV/cm.</description>
                <value>209176465575.699</value>
                <unit>&#937;&#183;cm</unit>
            </VolumeResistivity>
        </Electrical>
    </PROPERTIES>
    <MICROSTRUCTURE>
        <Experimental_Sample_Info>
            <SampleSize>
                <description>sample diameter</description>
                <value>7.5</value>
                <unit>centimeters</unit>
            </SampleSize>
            <SampleThickness>
                <value>0.03</value>
                <unit>centimeters</unit>
            </SampleThickness>
        </Experimental_Sample_Info>
    </MICROSTRUCTURE>
</PolymerNanocomposite>

File: L114_S17_Hong_2006.xml
<PolymerNanocomposite>
    <ID>L114_S17_Hong_2006</ID>
    <Control_ID>L114_S1_Hong_2006</Control_ID>
    <SchemaVersion>PNC_schema_041220</SchemaVersion>
    <DatasetID>5e970047c9db0157d0737e47</DatasetID>
    <SchemaID>5e96dbe7c49dc53363c20305</SchemaID>
    <DATA_SOURCE>
        <Citation>
            <CommonFields>
                <CitationType>research article</CitationType>
                <Publication>Journal of Materials Science</Publication>
                <Title>Electrical behavior of low density polyethylene containing an inhomogeneous distribution of ZnO nanoparticles</Title>
                <Author>Hong, J. I.</Author>
                <Author>Schadler, L. S.</Author>
                <Author>Siegel, R. W.</Author>
                <Author>M&#229;rtensson, E.</Author>
                <Keyword>LDPE</Keyword>
                <Keyword>Filler Particle</Keyword>
                <Keyword>Filler Concentration</Keyword>
                <Keyword>Filler Distribution</Keyword>
                <Keyword>Filler Volume Fraction</Keyword>
                <Publisher>Springer-Verlag</Publisher>
                <PublicationYear>2006</PublicationYear>
                <DOI>10.1007/s10853-006-0331-1</DOI>
                <Volume>41</Volume>
                <URL>http://link.springer.com/10.1007/s10853-006-0331-1</URL>
                <Language>English</Language>
                <Location>Materials Science and Engineering Department and Rensselaer Nanotechnology Center, Rensselaer Polytechnic Institute, Troy, USA</Location>
                <DateOfCitation>2019-05-08</DateOfCitation>
            </CommonFields>
            <CitationType>
                <Journal>
                    <ISSN>1573-4803</ISSN>
                    <Issue>18</Issue>
                </Journal>
            </CitationType>
        </Citation>
    </DATA_SOURCE>
    <MATERIALS>
        <Matrix>
            <MatrixComponent>
                <ChemicalName>low density polyethylene</ChemicalName>
                <StdChemicalName>Poly(ethylene)</StdChemicalName>
                <uSMILES>C(C[*])[*]</uSMILES>
                <Abbreviation>LDPE</Abbreviation>
                <PlasticType>thermoplastic</PlasticType>
                <PolymerType>homopolymer</PolymerType>
                <ManufacturerOrSourceName>Ultra Chemical, Inc.</ManufacturerOrSourceName>
                <Density>
                    <value>0.93</value>
                    <unit>g/cm^3</unit>
                </Density>
            </MatrixComponent>
            <Description>LDPE powder</Description>
        </Matrix>
        <Filler>
            <FillerComponent>
                <ChemicalName>zinc oxide</ChemicalName>
                <StdChemicalName>Zinc oxide</StdChemicalName>
                <PubChemRef>14806</PubChemRef>
                <Abbreviation>ZnO</Abbreviation>
                <ManufacturerOrSourceName>Nanophase Technologies Corporation</ManufacturerOrSourceName>
                <Density>
                    <description>inserted from ChemProps, NanoMine</description>
                    <value>5.61</value>
                    <unit>g/cm3</unit>
                </Density>
                <SphericalParticleDiameter>
                    <description>average diameter</description>
                    <value>49</value>
                    <unit>nanometers</unit>
                </SphericalParticleDiameter>
                <FillerComponentInComposite>
                    <mass>0.09956223379081874</mass>
                    <volume>0.018</volume>
                </FillerComponentInComposite>
            </FillerComponent>
            <FillerComposition>
                <Fraction>
                    <mass>
                        <value>0.09956223379081874</value>
                        <source>computed by NanoMine</source>
                    </mass>
                    <volume>
                        <value>0.018</value>
                        <source>reported</source>
                    </volume>
                </Fraction>
            </FillerComposition>
        </Filler>
    </MATERIALS>
    <PROCESSING>
        <ExperimentalProcedure>Process for non-uniform distribution of filler particles</ExperimentalProcedure>
        <MeltMixing>
            <ChooseParameter>
                <Mixing>
                    <Description>The mixture of particles was ball milled at room temperature for 24 h so that ZnO nanoparticles were embedded in the soft surface of the LDPE particles.</Description>
                    <MixingMethod>ball milling</MixingMethod>
                    <ChemicalUsed>
                        <description>zinc oxide</description>
                    </ChemicalUsed>
                    <ChemicalUsed>
                        <description>LDPE</description>
                    </ChemicalUsed>
                    <Time>
                        <value>24</value>
                        <unit>hours</unit>
                    </Time>
                    <Temperature>
                        <value>20</value>
                        <unit>Celsius</unit>
                    </Temperature>
                </Mixing>
            </ChooseParameter>
            <ChooseParameter>
                <Molding>
                    <MoldingMode>hot-pressing</MoldingMode>
                    <MoldingInfo>
                        <Description>The mixtures were then hot-pressed at approximately 170&#176;C to form a disc-shaped specimen.</Description>
                        <Temperature>
                            <value>170</value>
                            <unit>Celsius</unit>
                        </Temperature>
                    </MoldingInfo>
                </Molding>
            </ChooseParameter>
        </MeltMixing>
    </PROCESSING>
    <CHARACTERIZATION>
        <Scanning_Electron_Microscopy>
            <EquipmentUsed>JEOL JSM-6335F</EquipmentUsed>
            <Description>The resulting composites were then fractured in liquid      nitrogen and examined with a field-emission scanning electron microscope (FESEM, JEOL JSM-6335F).</Description>
        </Scanning_Electron_Microscopy>
        <Electrometry>
            <Description>The electrical resistivity was measured under an applied electrical field of 10 kV/cm over the thickness of the disc specimens with a guard ring to remove any effect of surface conduction. The nonlinearity of the composite was also measured by changing the applied field strength up to approximately 60 kV/cm.</Description>
        </Electrometry>
    </CHARACTERIZATION>
    <PROPERTIES>
        <Electrical>
            <VolumeResistivity>
                <description>Resistivity under an applied field strength of 10 kV/cm.</description>
                <value>18957356524063700000</value>
                <unit>&#937;&#183;cm</unit>
            </VolumeResistivity>
            <CurrentDensity>
                <data>
                    <AxisLabel>
                        <xName>Electric field</xName>
                        <xUnit>kV/cm</xUnit>
                        <yName>Current</yName>
                        <yUnit>A/cm^2</yUnit>
                    </AxisLabel>
                    <data>
                        <headers>
                            <column id="0">Electric field (kV/cm)</column>
                            <column id="1">Current (A/cm^2)</column>
                        </headers>
                        <rows>
                            <row id="0">
                                <column id="0">10.0</column>
                                <column id="1">2.09419040905e-17</column>
                            </row>
                            <row id="1">
                                <column id="0">14.9884794136</column>
                                <column id="1">4.57623252146e-17</column>
                            </row>
                            <row id="2">
                                <column id="0">19.9990838383</column>
                                <column id="1">4.74978951969e-17</column>
                            </row>
                            <row id="3">
                                <column id="0">27.696458648</column>
                                <column id="1">6.64004313584e-17</column>
                            </row>
                            <row id="4">
                                <column id="0">38.8954669703</column>
                                <column id="1">1.07728983878e-16</column>
                            </row>
                            <row id="5">
                                <column id="0">50.0022905091</column>
                                <column id="1">1.95430827797e-16</column>
                            </row>
                            <row id="6">
                                <column id="0">55.6486387698</column>
                                <column id="1">3.17069694673e-16</column>
                            </row>
                        </rows>
                    </data>
                </data>
            </CurrentDensity>
        </Electrical>
    </PROPERTIES>
    <MICROSTRUCTURE>
        <Experimental_Sample_Info>
            <SampleSize>
                <description>sample diameter</description>
                <value>7.5</value>
                <unit>centimeters</unit>
            </SampleSize>
            <SampleThickness>
                <value>0.03</value>
                <unit>centimeters</unit>
            </SampleThickness>
        </Experimental_Sample_Info>
    </MICROSTRUCTURE>
</PolymerNanocomposite>

File: L114_S18_Hong_2006.xml
<PolymerNanocomposite>
    <ID>L114_S18_Hong_2006</ID>
    <Control_ID>L114_S1_Hong_2006</Control_ID>
    <SchemaVersion>PNC_schema_041220</SchemaVersion>
    <DatasetID>5e970047c9db0157d0737e47</DatasetID>
    <SchemaID>5e96dbe7c49dc53363c20305</SchemaID>
    <DATA_SOURCE>
        <Citation>
            <CommonFields>
                <CitationType>research article</CitationType>
                <Publication>Journal of Materials Science</Publication>
                <Title>Electrical behavior of low density polyethylene containing an inhomogeneous distribution of ZnO nanoparticles</Title>
                <Author>Hong, J. I.</Author>
                <Author>Schadler, L. S.</Author>
                <Author>Siegel, R. W.</Author>
                <Author>M&#229;rtensson, E.</Author>
                <Keyword>LDPE</Keyword>
                <Keyword>Filler Particle</Keyword>
                <Keyword>Filler Concentration</Keyword>
                <Keyword>Filler Distribution</Keyword>
                <Keyword>Filler Volume Fraction</Keyword>
                <Publisher>Springer-Verlag</Publisher>
                <PublicationYear>2006</PublicationYear>
                <DOI>10.1007/s10853-006-0331-1</DOI>
                <Volume>41</Volume>
                <URL>http://link.springer.com/10.1007/s10853-006-0331-1</URL>
                <Language>English</Language>
                <Location>Materials Science and Engineering Department and Rensselaer Nanotechnology Center, Rensselaer Polytechnic Institute, Troy, USA</Location>
                <DateOfCitation>2019-05-08</DateOfCitation>
            </CommonFields>
            <CitationType>
                <Journal>
                    <ISSN>1573-4803</ISSN>
                    <Issue>18</Issue>
                </Journal>
            </CitationType>
        </Citation>
    </DATA_SOURCE>
    <MATERIALS>
        <Matrix>
            <MatrixComponent>
                <ChemicalName>low density polyethylene</ChemicalName>
                <StdChemicalName>Poly(ethylene)</StdChemicalName>
                <uSMILES>C(C[*])[*]</uSMILES>
                <Abbreviation>LDPE</Abbreviation>
                <PlasticType>thermoplastic</PlasticType>
                <PolymerType>homopolymer</PolymerType>
                <ManufacturerOrSourceName>Ultra Chemical, Inc.</ManufacturerOrSourceName>
                <Density>
                    <value>0.93</value>
                    <unit>g/cm^3</unit>
                </Density>
            </MatrixComponent>
            <Description>LDPE powder</Description>
        </Matrix>
        <Filler>
            <FillerComponent>
                <ChemicalName>zinc oxide</ChemicalName>
                <StdChemicalName>Zinc oxide</StdChemicalName>
                <PubChemRef>14806</PubChemRef>
                <Abbreviation>ZnO</Abbreviation>
                <ManufacturerOrSourceName>Nanophase Technologies Corporation</ManufacturerOrSourceName>
                <Density>
                    <description>inserted from ChemProps, NanoMine</description>
                    <value>5.61</value>
                    <unit>g/cm3</unit>
                </Density>
                <SphericalParticleDiameter>
                    <description>average diameter</description>
                    <value>49</value>
                    <unit>nanometers</unit>
                </SphericalParticleDiameter>
                <FillerComponentInComposite>
                    <mass>0.19666163304929352</mass>
                    <volume>0.039</volume>
                </FillerComponentInComposite>
            </FillerComponent>
            <FillerComposition>
                <Fraction>
                    <mass>
                        <value>0.19666163304929352</value>
                        <source>computed by NanoMine</source>
                    </mass>
                    <volume>
                        <value>0.039</value>
                        <source>reported</source>
                    </volume>
                </Fraction>
            </FillerComposition>
        </Filler>
    </MATERIALS>
    <PROCESSING>
        <ExperimentalProcedure>Process for non-uniform distribution of filler particles</ExperimentalProcedure>
        <MeltMixing>
            <ChooseParameter>
                <Mixing>
                    <Description>The mixture of particles was ball milled at room temperature for 24 h so that ZnO nanoparticles were embedded in the soft surface of the LDPE particles.</Description>
                    <MixingMethod>ball milling</MixingMethod>
                    <ChemicalUsed>
                        <description>zinc oxide</description>
                    </ChemicalUsed>
                    <ChemicalUsed>
                        <description>LDPE</description>
                    </ChemicalUsed>
                    <Time>
                        <value>24</value>
                        <unit>hours</unit>
                    </Time>
                    <Temperature>
                        <value>20</value>
                        <unit>Celsius</unit>
                    </Temperature>
                </Mixing>
            </ChooseParameter>
            <ChooseParameter>
                <Molding>
                    <MoldingMode>hot-pressing</MoldingMode>
                    <MoldingInfo>
                        <Description>The mixtures were then hot-pressed at approximately 170&#176;C to form a disc-shaped specimen.</Description>
                        <Temperature>
                            <value>170</value>
                            <unit>Celsius</unit>
                        </Temperature>
                    </MoldingInfo>
                </Molding>
            </ChooseParameter>
        </MeltMixing>
    </PROCESSING>
    <CHARACTERIZATION>
        <Scanning_Electron_Microscopy>
            <EquipmentUsed>JEOL JSM-6335F</EquipmentUsed>
            <Description>The resulting composites were then fractured in liquid      nitrogen and examined with a field-emission scanning electron microscope (FESEM, JEOL JSM-6335F).</Description>
        </Scanning_Electron_Microscopy>
        <Electrometry>
            <Description>The electrical resistivity was measured under an applied electrical field of 10 kV/cm over the thickness of the disc specimens with a guard ring to remove any effect of surface conduction. The nonlinearity of the composite was also measured by changing the applied field strength up to approximately 60 kV/cm.</Description>
        </Electrometry>
    </CHARACTERIZATION>
    <PROPERTIES>
        <Electrical>
            <VolumeResistivity>
                <description>Resistivity under an applied field strength of 10 kV/cm.</description>
                <value>142510267030299000</value>
                <unit>&#937;&#183;cm</unit>
            </VolumeResistivity>
            <CurrentDensity>
                <data>
                    <AxisLabel>
                        <xName>Electric field</xName>
                        <xUnit>kV/cm</xUnit>
                        <yName>Current</yName>
                        <yUnit>A/cm^2</yUnit>
                    </AxisLabel>
                    <data>
                        <headers>
                            <column id="0">Electric field (kV/cm)</column>
                            <column id="1">Current (A/cm^2)</column>
                        </headers>
                        <rows>
                            <row id="0">
                                <column id="0">0.958999061</column>
                                <column id="1">5.44e-16</column>
                            </row>
                            <row id="1">
                                <column id="0">7.390722034</column>
                                <column id="1">4.21e-15</column>
                            </row>
                            <row id="2">
                                <column id="0">10.04662523</column>
                                <column id="1">1.11e-14</column>
                            </row>
                            <row id="3">
                                <column id="0">14.78076696</column>
                                <column id="1">6.38e-14</column>
                            </row>
                            <row id="4">
                                <column id="0">22.15412213</column>
                                <column id="1">1.39e-13</column>
                            </row>
                            <row id="5">
                                <column id="0">29.56017976</column>
                                <column id="1">4.76e-13</column>
                            </row>
                            <row id="6">
                                <column id="0">36.95530302</column>
                                <column id="1">8.8e-13</column>
                            </row>
                            <row id="7">
                                <column id="0">51.89810677</column>
                                <column id="1">2.84e-12</column>
                            </row>
                            <row id="8">
                                <column id="0">66.71790863</column>
                                <column id="1">6.45e-12</column>
                            </row>
                        </rows>
                    </data>
                </data>
            </CurrentDensity>
        </Electrical>
    </PROPERTIES>
    <MICROSTRUCTURE>
        <Experimental_Sample_Info>
            <SampleSize>
                <description>sample diameter</description>
                <value>7.5</value>
                <unit>centimeters</unit>
            </SampleSize>
            <SampleThickness>
                <value>0.03</value>
                <unit>centimeters</unit>
            </SampleThickness>
        </Experimental_Sample_Info>
    </MICROSTRUCTURE>
</PolymerNanocomposite>

File: L114_S19_Hong_2006.xml
<PolymerNanocomposite>
    <ID>L114_S19_Hong_2006</ID>
    <Control_ID>L114_S1_Hong_2006</Control_ID>
    <SchemaVersion>PNC_schema_041220</SchemaVersion>
    <DatasetID>5e970047c9db0157d0737e47</DatasetID>
    <SchemaID>5e96dbe7c49dc53363c20305</SchemaID>
    <DATA_SOURCE>
        <Citation>
            <CommonFields>
                <CitationType>research article</CitationType>
                <Publication>Journal of Materials Science</Publication>
                <Title>Electrical behavior of low density polyethylene containing an inhomogeneous distribution of ZnO nanoparticles</Title>
                <Author>Hong, J. I.</Author>
                <Author>Schadler, L. S.</Author>
                <Author>Siegel, R. W.</Author>
                <Author>M&#229;rtensson, E.</Author>
                <Keyword>LDPE</Keyword>
                <Keyword>Filler Particle</Keyword>
                <Keyword>Filler Concentration</Keyword>
                <Keyword>Filler Distribution</Keyword>
                <Keyword>Filler Volume Fraction</Keyword>
                <Publisher>Springer-Verlag</Publisher>
                <PublicationYear>2006</PublicationYear>
                <DOI>10.1007/s10853-006-0331-1</DOI>
                <Volume>41</Volume>
                <URL>http://link.springer.com/10.1007/s10853-006-0331-1</URL>
                <Language>English</Language>
                <Location>Materials Science and Engineering Department and Rensselaer Nanotechnology Center, Rensselaer Polytechnic Institute, Troy, USA</Location>
                <DateOfCitation>2019-05-08</DateOfCitation>
            </CommonFields>
            <CitationType>
                <Journal>
                    <ISSN>1573-4803</ISSN>
                    <Issue>18</Issue>
                </Journal>
            </CitationType>
        </Citation>
    </DATA_SOURCE>
    <MATERIALS>
        <Matrix>
            <MatrixComponent>
                <ChemicalName>low density polyethylene</ChemicalName>
                <StdChemicalName>Poly(ethylene)</StdChemicalName>
                <uSMILES>C(C[*])[*]</uSMILES>
                <Abbreviation>LDPE</Abbreviation>
                <PlasticType>thermoplastic</PlasticType>
                <PolymerType>homopolymer</PolymerType>
                <ManufacturerOrSourceName>Ultra Chemical, Inc.</ManufacturerOrSourceName>
                <Density>
                    <value>0.93</value>
                    <unit>g/cm^3</unit>
                </Density>
            </MatrixComponent>
            <Description>LDPE powder</Description>
        </Matrix>
        <Filler>
            <FillerComponent>
                <ChemicalName>zinc oxide</ChemicalName>
                <StdChemicalName>Zinc oxide</StdChemicalName>
                <PubChemRef>14806</PubChemRef>
                <Abbreviation>ZnO</Abbreviation>
                <ManufacturerOrSourceName>Nanophase Technologies Corporation</ManufacturerOrSourceName>
                <Density>
                    <description>inserted from ChemProps, NanoMine</description>
                    <value>5.61</value>
                    <unit>g/cm3</unit>
                </Density>
                <SphericalParticleDiameter>
                    <description>average diameter</description>
                    <value>49</value>
                    <unit>nanometers</unit>
                </SphericalParticleDiameter>
                <FillerComponentInComposite>
                    <mass>0.2988667183262302</mass>
                    <volume>0.066</volume>
                </FillerComponentInComposite>
            </FillerComponent>
            <FillerComposition>
                <Fraction>
                    <mass>
                        <value>0.2988667183262302</value>
                        <source>computed by NanoMine</source>
                    </mass>
                    <volume>
                        <value>0.066</value>
                        <source>reported</source>
                    </volume>
                </Fraction>
            </FillerComposition>
        </Filler>
    </MATERIALS>
    <PROCESSING>
        <ExperimentalProcedure>Process for non-uniform distribution of filler particles</ExperimentalProcedure>
        <MeltMixing>
            <ChooseParameter>
                <Mixing>
                    <Description>The mixture of particles was ball milled at room temperature for 24 h so that ZnO nanoparticles were embedded in the soft surface of the LDPE particles.</Description>
                    <MixingMethod>ball milling</MixingMethod>
                    <ChemicalUsed>
                        <description>zinc oxide</description>
                    </ChemicalUsed>
                    <ChemicalUsed>
                        <description>LDPE</description>
                    </ChemicalUsed>
                    <Time>
                        <value>24</value>
                        <unit>hours</unit>
                    </Time>
                    <Temperature>
                        <value>20</value>
                        <unit>Celsius</unit>
                    </Temperature>
                </Mixing>
            </ChooseParameter>
            <ChooseParameter>
                <Molding>
                    <MoldingMode>hot-pressing</MoldingMode>
                    <MoldingInfo>
                        <Description>The mixtures were then hot-pressed at approximately 170&#176;C to form a disc-shaped specimen.</Description>
                        <Temperature>
                            <value>170</value>
                            <unit>Celsius</unit>
                        </Temperature>
                    </MoldingInfo>
                </Molding>
            </ChooseParameter>
        </MeltMixing>
    </PROCESSING>
    <CHARACTERIZATION>
        <Scanning_Electron_Microscopy>
            <EquipmentUsed>JEOL JSM-6335F</EquipmentUsed>
            <Description>The resulting composites were then fractured in liquid      nitrogen and examined with a field-emission scanning electron microscope (FESEM, JEOL JSM-6335F).</Description>
        </Scanning_Electron_Microscopy>
        <Electrometry>
            <Description>The electrical resistivity was measured under an applied electrical field of 10 kV/cm over the thickness of the disc specimens with a guard ring to remove any effect of surface conduction. The nonlinearity of the composite was also measured by changing the applied field strength up to approximately 60 kV/cm.</Description>
        </Electrometry>
    </CHARACTERIZATION>
    <PROPERTIES>
        <Electrical>
            <VolumeResistivity>
                <description>Resistivity under an applied field strength of 10 kV/cm.</description>
                <value>14677992676220700</value>
                <unit>&#937;&#183;cm</unit>
            </VolumeResistivity>
            <CurrentDensity>
                <data>
                    <AxisLabel>
                        <xName>Electric field</xName>
                        <xUnit>kV/cm</xUnit>
                        <yName>Current</yName>
                        <yUnit>A/cm^2</yUnit>
                    </AxisLabel>
                    <data>
                        <headers>
                            <column id="0">Electric field (kV/cm)</column>
                            <column id="1">Current (A/cm^2)</column>
                        </headers>
                        <rows>
                            <row id="0">
                                <column id="0">1.78034861279</column>
                                <column id="1">3.05483988778e-16</column>
                            </row>
                            <row id="1">
                                <column id="0">3.5771351889</column>
                                <column id="1">1.0434598681e-15</column>
                            </row>
                            <row id="2">
                                <column id="0">7.12074203125</column>
                                <column id="1">2.00163866379e-15</column>
                            </row>
                            <row id="3">
                                <column id="0">10.0</column>
                                <column id="1">1.74316899187e-13</column>
                            </row>
                            <row id="4">
                                <column id="0">19.9990838383</column>
                                <column id="1">1.02149883412e-12</column>
                            </row>
                            <row id="5">
                                <column id="0">28.6131490103</column>
                                <column id="1">5.35349514794e-12</column>
                            </row>
                            <row id="6">
                                <column id="0">35.771351889</column>
                                <column id="1">1.51807525962e-11</column>
                            </row>
                            <row id="7">
                                <column id="0">35.771351889</column>
                                <column id="1">2.00696785096e-11</column>
                            </row>
                        </rows>
                    </data>
                </data>
            </CurrentDensity>
        </Electrical>
    </PROPERTIES>
    <MICROSTRUCTURE>
        <Experimental_Sample_Info>
            <SampleSize>
                <description>sample diameter</description>
                <value>7.5</value>
                <unit>centimeters</unit>
            </SampleSize>
            <SampleThickness>
                <value>0.03</value>
                <unit>centimeters</unit>
            </SampleThickness>
        </Experimental_Sample_Info>
    </MICROSTRUCTURE>
</PolymerNanocomposite>

File: L114_S1_Hong_2006.xml
<PolymerNanocomposite>
    <ID>L114_S1_Hong_2006</ID>
    <Control_ID>L114_S1_Hong_2006</Control_ID>
    <SchemaVersion>PNC_schema_041220</SchemaVersion>
    <DatasetID>5e970047c9db0157d0737e47</DatasetID>
    <SchemaID>5e96dbe7c49dc53363c20305</SchemaID>
    <DATA_SOURCE>
        <Citation>
            <CommonFields>
                <CitationType>research article</CitationType>
                <Publication>Journal of Materials Science</Publication>
                <Title>Electrical behavior of low density polyethylene containing an inhomogeneous distribution of ZnO nanoparticles</Title>
                <Author>Hong, J. I.</Author>
                <Author>Schadler, L. S.</Author>
                <Author>Siegel, R. W.</Author>
                <Author>M&#229;rtensson, E.</Author>
                <Keyword>LDPE</Keyword>
                <Keyword>Filler Particle</Keyword>
                <Keyword>Filler Concentration</Keyword>
                <Keyword>Filler Distribution</Keyword>
                <Keyword>Filler Volume Fraction</Keyword>
                <Publisher>Springer-Verlag</Publisher>
                <PublicationYear>2006</PublicationYear>
                <DOI>10.1007/s10853-006-0331-1</DOI>
                <Volume>41</Volume>
                <URL>http://link.springer.com/10.1007/s10853-006-0331-1</URL>
                <Language>English</Language>
                <Location>Materials Science and Engineering Department and Rensselaer Nanotechnology Center, Rensselaer Polytechnic Institute, Troy, USA</Location>
                <DateOfCitation>2019-05-08</DateOfCitation>
            </CommonFields>
            <CitationType>
                <Journal>
                    <ISSN>1573-4803</ISSN>
                    <Issue>18</Issue>
                </Journal>
            </CitationType>
        </Citation>
    </DATA_SOURCE>
    <MATERIALS>
        <Matrix>
            <MatrixComponent>
                <ChemicalName>low density polyethylene</ChemicalName>
                <StdChemicalName>Poly(ethylene)</StdChemicalName>
                <uSMILES>C(C[*])[*]</uSMILES>
                <Abbreviation>LDPE</Abbreviation>
                <PlasticType>thermoplastic</PlasticType>
                <PolymerType>homopolymer</PolymerType>
                <ManufacturerOrSourceName>Dow Chemical</ManufacturerOrSourceName>
                <TradeName>DOW 681I</TradeName>
                <Density>
                    <value>0.93</value>
                    <unit>g/cm^3</unit>
                </Density>
            </MatrixComponent>
        </Matrix>
    </MATERIALS>
    <PROCESSING>
        <ExperimentalProcedure>Process for uniform distribution of filler particles</ExperimentalProcedure>
        <MeltMixing>
            <ChooseParameter>
                <Mixing>
                    <Description>ZnO/LDPE nanocomposites were produced by melt mixing commercial grade DOW 681I and ZnO nanoparticles in a Haake batch mixer. To avoid any thermal degradation of the polymer matrix, the mixing time was set to 10&#8211;13 min at 200&#176;C.</Description>
                    <Mixer>Haake batch mixer system 90</Mixer>
                    <MixingMethod>mechanical mixing</MixingMethod>
                    <ChemicalUsed>
                        <description>zinc oxide</description>
                    </ChemicalUsed>
                    <ChemicalUsed>
                        <description>LDPE</description>
                    </ChemicalUsed>
                    <Time>
                        <value>11.5</value>
                        <unit>minutes</unit>
                        <uncertainty>
                            <type>absolute</type>
                            <value>1.5</value>
                        </uncertainty>
                    </Time>
                    <Temperature>
                        <value>200</value>
                        <unit>Celsius</unit>
                    </Temperature>
                </Mixing>
            </ChooseParameter>
            <ChooseParameter>
                <Molding>
                    <MoldingMode>hot-pressing</MoldingMode>
                    <MoldingInfo>
                        <Description>The mixtures were then hot-pressed at approximately 170&#176;C to form a disc-shaped specimen.</Description>
                        <Temperature>
                            <value>170</value>
                            <unit>Celsius</unit>
                        </Temperature>
                    </MoldingInfo>
                </Molding>
            </ChooseParameter>
        </MeltMixing>
    </PROCESSING>
    <CHARACTERIZATION>
        <Scanning_Electron_Microscopy>
            <EquipmentUsed>JEOL JSM-6335F</EquipmentUsed>
            <Description>The resulting composites were then fractured in liquid      nitrogen and examined with a field-emission scanning electron microscope (FESEM, JEOL JSM-6335F).</Description>
        </Scanning_Electron_Microscopy>
        <Electrometry>
            <Description>The electrical resistivity was measured under an applied electrical field of 10 kV/cm over the thickness of the disc specimens with a guard ring to remove any effect of surface conduction. The nonlinearity of the composite was also measured by changing the applied field strength up to approximately 60 kV/cm.</Description>
        </Electrometry>
    </CHARACTERIZATION>
    <PROPERTIES>
        <Electrical>
            <VolumeResistivity>
                <description>Resistivity under an applied field strength of 10 kV/cm.</description>
                <value>22519777877586000000</value>
                <unit>&#937;&#183;cm</unit>
            </VolumeResistivity>
        </Electrical>
    </PROPERTIES>
    <MICROSTRUCTURE>
        <Experimental_Sample_Info>
            <SampleSize>
                <description>sample diameter</description>
                <value>7.5</value>
                <unit>centimeters</unit>
            </SampleSize>
            <SampleThickness>
                <value>0.03</value>
                <unit>centimeters</unit>
            </SampleThickness>
        </Experimental_Sample_Info>
    </MICROSTRUCTURE>
</PolymerNanocomposite>
