Repository: nfinan/xmlfiles

File: L149_S13_Wang_2012.xml
<PolymerNanocomposite>
    <ID>L149_S13_Wang_2012</ID>
    <Control_ID>L149_S1_Wang_2012</Control_ID>
    <SchemaVersion>PNC_schema_041220</SchemaVersion>
    <DatasetID>5e97032dc9db0157d0737e61</DatasetID>
    <SchemaID>5e96dbe7c49dc53363c20305</SchemaID>
    <DATA_SOURCE>
        <Citation>
            <CommonFields>
                <CitationType>research article</CitationType>
                <Publication>IEEE Transactions on Dielectrics and Electrical Insulation</Publication>
                <Title>Effect of high aspect ratio filler on dielectric properties of polymer composites: a study on barium titanate fibers and graphene platelets</Title>
                <Author>Wang, Zepu</Author>
                <Author>Nelson, J. K.</Author>
                <Author>Miao, Jianjun</Author>
                <Author>Linhardt, R. J.</Author>
                <Author>Schadler, L. S.</Author>
                <Author>Hillborg, H.</Author>
                <Author>Zhao, Su</Author>
                <Publisher>IEEE</Publisher>
                <PublicationYear>2012</PublicationYear>
                <DOI>10.1109/TDEI.2012.6215100</DOI>
                <Volume>19</Volume>
                <URL>http://ieeexplore.ieee.org/document/6215100/</URL>
                <DateOfCitation>2019-05-08</DateOfCitation>
            </CommonFields>
            <CitationType>
                <Journal>
                    <ISSN>1070-9878</ISSN>
                    <Issue>3</Issue>
                </Journal>
            </CitationType>
        </Citation>
    </DATA_SOURCE>
    <MATERIALS>
        <Matrix>
            <MatrixComponent>
                <ChemicalName>poly(dimethyl siloxane)</ChemicalName>
                <StdChemicalName>Silicone rubber</StdChemicalName>
                <uSMILES>O([Si]([*])([R])[R])[*]</uSMILES>
                <Abbreviation>PDMS</Abbreviation>
                <ManufacturerOrSourceName>Dow Corning</ManufacturerOrSourceName>
                <TradeName>Sylgard 184</TradeName>
                <Density>
                    <description>inserted from ChemProps, NanoMine</description>
                    <value>1.0</value>
                    <unit>g/cm3</unit>
                </Density>
            </MatrixComponent>
        </Matrix>
        <Filler>
            <FillerComponent>
                <ChemicalName>barium titanate</ChemicalName>
                <StdChemicalName>Barium titanate</StdChemicalName>
                <Abbreviation>BaTiO3</Abbreviation>
                <Density>
                    <description>inserted from ChemProps, NanoMine</description>
                    <value>6.02</value>
                    <unit>g/cm3</unit>
                </Density>
                <FillerComponentComposition>
                    <volume>0.9790</volume>
                </FillerComponentComposition>
                <FillerComponentInComposite>
                    <volume>0.2000097</volume>
                </FillerComponentInComposite>
            </FillerComponent>
            <FillerComponent>
                <ChemicalName>graphene platelet</ChemicalName>
                <StdChemicalName>Graphene</StdChemicalName>
                <Abbreviation>GPL</Abbreviation>
                <Density>
                    <description>inserted from ChemProps, NanoMine</description>
                    <value>2.267</value>
                    <unit>g/cm3</unit>
                </Density>
                <FillerComponentComposition>
                    <volume>0.0210</volume>
                </FillerComponentComposition>
                <FillerComponentInComposite>
                    <volume>0.0042903</volume>
                </FillerComponentInComposite>
            </FillerComponent>
            <FillerProcessing>
                <ChooseParameter>
                    <Mixing>
                        <ChemicalUsed>
                            <description>barium acetate</description>
                        </ChemicalUsed>
                        <ChemicalUsed>
                            <description>acetic acid</description>
                        </ChemicalUsed>
                    </Mixing>
                </ChooseParameter>
                <ChooseParameter>
                    <Mixing>
                        <MixingMethod>stirring</MixingMethod>
                        <ChemicalUsed>
                            <description>barium acetate-acetic acid solution</description>
                        </ChemicalUsed>
                        <ChemicalUsed>
                            <description>titanium isopropoxide</description>
                        </ChemicalUsed>
                    </Mixing>
                </ChooseParameter>
                <ChooseParameter>
                    <Mixing>
                        <Description>a clear pale yellow precursor was produced by stirring the mixture</Description>
                        <MixingMethod>stirring</MixingMethod>
                        <ChemicalUsed>
                            <description>solution</description>
                        </ChemicalUsed>
                        <ChemicalUsed>
                            <description>poly(vinyl pyrrolidone) (0.2g)</description>
                        </ChemicalUsed>
                        <ChemicalUsed>
                            <description>ethanol (3 mL)</description>
                        </ChemicalUsed>
                    </Mixing>
                </ChooseParameter>
                <ChooseParameter>
                    <Heating>
                        <Description>annealed in a oven to remove the residual solvent and most of the PVP</Description>
                        <Temperature>
                            <value>500</value>
                            <unit>Celsius</unit>
                        </Temperature>
                        <Time>
                            <value>12</value>
                            <unit>hours</unit>
                        </Time>
                    </Heating>
                </ChooseParameter>
                <ChooseParameter>
                    <Heating>
                        <Description>fibers were calcinated at high temperatures (from 600 to 1200 Celsius) to crystallize</Description>
                    </Heating>
                </ChooseParameter>
                <ChooseParameter>
                    <Cooling>
                        <Description>after calcination, the fibers were then cooled down to room temperature in air</Description>
                    </Cooling>
                </ChooseParameter>
                <ChooseParameter>
                    <Heating>
                        <Description>graphite oxide was subjected to thermal shock (2000 C/min), reducing it to GPL</Description>
                    </Heating>
                </ChooseParameter>
            </FillerProcessing>
            <FillerComposition>
                <Fraction>
                    <mass>
                        <value>0.6040277999773006</value>
                        <source>computed by NanoMine</source>
                    </mass>
                    <volume>
                        <value>0.2043</value>
                        <source>reported</source>
                    </volume>
                </Fraction>
            </FillerComposition>
        </Filler>
    </MATERIALS>
    <PROCESSING>
        <SolutionProcessing>
            <ChooseParameter>
                <Mixing>
                    <Mixer>FlackTek Speed Mixer</Mixer>
                    <ChemicalUsed>
                        <description>calcinated BaTiO3 fibers</description>
                    </ChemicalUsed>
                    <ChemicalUsed>
                        <description>precursor Sylgard 184A</description>
                    </ChemicalUsed>
                    <ChemicalUsed>
                        <description>GPLs</description>
                    </ChemicalUsed>
                    <RPM>
                        <value>3000</value>
                        <unit>rpm</unit>
                    </RPM>
                    <Time>
                        <value>20</value>
                        <unit>minutes</unit>
                    </Time>
                </Mixing>
            </ChooseParameter>
            <ChooseParameter>
                <Mixing>
                    <Description>ratio of Sylgard 184A and 184B was 10:1 by mass</Description>
                    <ChemicalUsed>
                        <description>Sylgard 184A (containing the fibers)</description>
                    </ChemicalUsed>
                    <ChemicalUsed>
                        <description>Sylgard 184B (crosslinker)</description>
                    </ChemicalUsed>
                </Mixing>
            </ChooseParameter>
            <ChooseParameter>
                <Heating>
                    <Description>precursors cured in a mould </Description>
                    <Temperature>
                        <value>150</value>
                        <unit>Celsius</unit>
                    </Temperature>
                    <Time>
                        <value>24</value>
                        <unit>hours</unit>
                    </Time>
                </Heating>
            </ChooseParameter>
        </SolutionProcessing>
        <Other_Processing>
            <ChooseParameter>
                <Drying-Evaporation>
                    <Description>Prepared samples were dried in an oven prior to dielectric testing</Description>
                    <Temperature>
                        <value>120</value>
                        <unit>Celsius</unit>
                    </Temperature>
                    <Time>
                        <value>12</value>
                        <unit>hours</unit>
                    </Time>
                </Drying-Evaporation>
            </ChooseParameter>
        </Other_Processing>
    </PROCESSING>
    <CHARACTERIZATION>
        <Scanning_Electron_Microscopy>
            <EquipmentUsed>Carl Zeiss Supra scanning electron microscope</EquipmentUsed>
        </Scanning_Electron_Microscopy>
        <Dielectric_and_Impedance_Spectroscopy_Analysis>
            <Equipment>Novocontrol alpha high resolution dielectric impedance analyzer</Equipment>
        </Dielectric_and_Impedance_Spectroscopy_Analysis>
        <XRay_Diffraction_and_Scattering>
            <Equipment>Bruker D8 Discover X-ray diffractometer</Equipment>
        </XRay_Diffraction_and_Scattering>
        <Thermogravimetric_Analysis>
            <Equipment>TA Instruments Q50 thermogravimetric analyzer</Equipment>
        </Thermogravimetric_Analysis>
    </CHARACTERIZATION>
    <PROPERTIES>
        <Electrical>
            <AC_DielectricDispersion>
                <Description>dielectric spectroscopy</Description>
                <DielectricDispersionDependence>
                    <FrequencyDependence>
                        <condition>
                            <temperature>
                                <value>25</value>
                                <unit>Celsius</unit>
                            </temperature>
                        </condition>
                    </FrequencyDependence>
                </DielectricDispersionDependence>
                <Dielectric_Real_Permittivity>
                    <data>
                        <AxisLabel>
                            <xName>Frequency</xName>
                            <xUnit>Hz</xUnit>
                            <yName>Dielectric constant</yName>
                        </AxisLabel>
                        <data>
                            <headers>
                                <column id="0">Frequency (Hz)</column>
                                <column id="1">Dielectric constant</column>
                            </headers>
                            <rows>
                                <row id="0">
                                    <column id="0">0.120227910104</column>
                                    <column id="1">20.1205493269</column>
                                </row>
                                <row id="1">
                                    <column id="0">0.237481368308</column>
                                    <column id="1">19.8531006314</column>
                                </row>
                                <row id="2">
                                    <column id="0">0.475330206575</column>
                                    <column id="1">19.6266024889</column>
                                </row>
                                <row id="3">
                                    <column id="0">0.951395921676</column>
                                    <column id="1">19.3888963225</column>
                                </row>
                                <row id="4">
                                    <column id="0">1.92960663426</column>
                                    <column id="1">19.2437384839</column>
                                </row>
                                <row id="5">
                                    <column id="0">3.81147458527</column>
                                    <column id="1">19.0869558233</column>
                                </row>
                                <row id="6">
                                    <column id="0">7.83325299233</column>
                                    <column id="1">18.9251059603</column>
                                </row>
                                <row id="7">
                                    <column id="0">15.4727104323</column>
                                    <column id="1">18.8063988989</column>
                                </row>
                                <row id="8">
                                    <column id="0">30.5626242836</column>
                                    <column id="1">18.6933853851</column>
                                </row>
                                <row id="9">
                                    <column id="0">60.369125835</column>
                                    <column id="1">18.5903355796</column>
                                </row>
                                <row id="10">
                                    <column id="0">119.244712767</column>
                                    <column id="1">18.4901325478</column>
                                </row>
                                <row id="11">
                                    <column id="0">238.673940428</column>
                                    <column id="1">18.3938743057</column>
                                </row>
                                <row id="12">
                                    <column id="0">484.074829818</column>
                                    <column id="1">18.304407627</column>
                                </row>
                                <row id="13">
                                    <column id="0">968.898699273</column>
                                    <column id="1">18.225941721</column>
                                </row>
                                <row id="14">
                                    <column id="0">1965.10549967</column>
                                    <column id="1">18.1467945973</column>
                                </row>
                                <row id="15">
                                    <column id="0">3933.2517315</column>
                                    <column id="1">18.0711754651</column>
                                </row>
                                <row id="16">
                                    <column id="0">7769.19437667</column>
                                    <column id="1">18.0022869449</column>
                                </row>
                                <row id="17">
                                    <column id="0">15550.4105197</column>
                                    <column id="1">17.9362756742</column>
                                </row>
                                <row id="18">
                                    <column id="0">31124.8831743</column>
                                    <column id="1">17.8617240821</column>
                                </row>
                                <row id="19">
                                    <column id="0">62297.9278512</column>
                                    <column id="1">17.7889517237</column>
                                </row>
                                <row id="20">
                                    <column id="0">124692.253231</column>
                                    <column id="1">17.7079948906</column>
                                </row>
                                <row id="21">
                                    <column id="0">252898.917889</column>
                                    <column id="1">17.6430816358</column>
                                </row>
                                <row id="22">
                                    <column id="0">499541.088354</column>
                                    <column id="1">17.5873594443</column>
                                </row>
                                <row id="23">
                                    <column id="0">999855.148265</column>
                                    <column id="1">17.5882473574</column>
                                </row>
                            </rows>
                        </data>
                    </data>
                </Dielectric_Real_Permittivity>
                <Dielectric_Loss_Tangent>
                    <data>
                        <AxisLabel>
                            <xName>Frequency</xName>
                            <xUnit>Hz</xUnit>
                            <yName>Dissipation factor</yName>
                        </AxisLabel>
                        <data>
                            <headers>
                                <column id="0">Frequency (Hz)</column>
                                <column id="1">Dissipation factor</column>
                            </headers>
                            <rows>
                                <row id="0">
                                    <column id="0">0.11797753641</column>
                                    <column id="1">0.0346549421926</column>
                                </row>
                                <row id="1">
                                    <column id="0">0.233960275644</column>
                                    <column id="1">0.0312769083133</column>
                                </row>
                                <row id="2">
                                    <column id="0">0.469137700695</column>
                                    <column id="1">0.0275032382283</column>
                                </row>
                                <row id="3">
                                    <column id="0">0.940716032272</column>
                                    <column id="1">0.0242628850382</column>
                                </row>
                                <row id="4">
                                    <column id="0">1.9073577817</column>
                                    <column id="1">0.0214642507226</column>
                                </row>
                                <row id="5">
                                    <column id="0">3.69950951144</column>
                                    <column id="1">0.019041072301</column>
                                </row>
                                <row id="6">
                                    <column id="0">7.58460865806</column>
                                    <column id="1">0.0169567316091</column>
                                </row>
                                <row id="7">
                                    <column id="0">15.0409746321</column>
                                    <column id="1">0.0154893598339</column>
                                </row>
                                <row id="8">
                                    <column id="0">30.160198075</column>
                                    <column id="1">0.0144244614016</column>
                                </row>
                                <row id="9">
                                    <column id="0">59.8104390875</column>
                                    <column id="1">0.0134490943215</column>
                                </row>
                                <row id="10">
                                    <column id="0">119.932034589</column>
                                    <column id="1">0.0126655658292</column>
                                </row>
                                <row id="11">
                                    <column id="0">240.48800076</column>
                                    <column id="1">0.0118310041628</column>
                                </row>
                                <row id="12">
                                    <column id="0">487.603744294</column>
                                    <column id="1">0.0110506539218</column>
                                </row>
                                <row id="13">
                                    <column id="0">977.74418678</column>
                                    <column id="1">0.0105259827038</column>
                                </row>
                                <row id="14">
                                    <column id="0">1896.43178299</column>
                                    <column id="1">0.0100503364172</column>
                                </row>
                                <row id="15">
                                    <column id="0">3887.99998384</column>
                                    <column id="1">0.00971705768892</column>
                                </row>
                                <row id="16">
                                    <column id="0">7710.26057678</column>
                                    <column id="1">0.00948590005672</column>
                                </row>
                                <row id="17">
                                    <column id="0">15633.0125197</column>
                                    <column id="1">0.00975374167736</column>
                                </row>
                                <row id="18">
                                    <column id="0">30915.2598438</column>
                                    <column id="1">0.0101267534107</column>
                                </row>
                                <row id="19">
                                    <column id="0">61991.3525044</column>
                                    <column id="1">0.0104582929735</column>
                                </row>
                                <row id="20">
                                    <column id="0">122934.537887</column>
                                    <column id="1">0.0111911447964</column>
                                </row>
                                <row id="21">
                                    <column id="0">249257.097183</column>
                                    <column id="1">0.0124624759703</column>
                                </row>
                                <row id="22">
                                    <column id="0">499810.923594</column>
                                    <column id="1">0.0143992190385</column>
                                </row>
                                <row id="23">
                                    <column id="0">979897.101779</column>
                                    <column id="1">0.0173544522954</column>
                                </row>
                            </rows>
                        </data>
                    </data>
                </Dielectric_Loss_Tangent>
            </AC_DielectricDispersion>
            <AC_DielectricDispersion>
                <Dielectric_Real_Permittivity>
                    <description>real permittivity at low field (about 3 V/mm)</description>
                    <value>18.6</value>
                </Dielectric_Real_Permittivity>
            </AC_DielectricDispersion>
            <AC_DielectricDispersion>
                <Dielectric_Real_Permittivity>
                    <description>real permittivity at 2 kV/mm</description>
                    <value>17.5</value>
                </Dielectric_Real_Permittivity>
            </AC_DielectricDispersion>
            <AC_DielectricDispersion>
                <Dielectric_Real_Permittivity>
                    <description>real permittivity at 18.1 kV/mm</description>
                    <value>18.1</value>
                </Dielectric_Real_Permittivity>
            </AC_DielectricDispersion>
        </Electrical>
    </PROPERTIES>
    <MICROSTRUCTURE>
        <Experimental_Sample_Info>
            <SampleSize>
                <description>diameter of planar samples</description>
                <value>3.175</value>
                <unit>cm</unit>
            </SampleSize>
            <SampleThickness>
                <value>300</value>
                <unit>micron</unit>
            </SampleThickness>
        </Experimental_Sample_Info>
    </MICROSTRUCTURE>
</PolymerNanocomposite>
