Repository: nfinan/xmlfiles

File: L149_S2_Wang_2012.xml
<PolymerNanocomposite>
    <ID>L149_S2_Wang_2012</ID>
    <Control_ID>L149_S1_Wang_2012</Control_ID>
    <SchemaVersion>PNC_schema_041220</SchemaVersion>
    <DatasetID>5e97032dc9db0157d0737e61</DatasetID>
    <SchemaID>5e96dbe7c49dc53363c20305</SchemaID>
    <DATA_SOURCE>
        <Citation>
            <CommonFields>
                <CitationType>research article</CitationType>
                <Publication>IEEE Transactions on Dielectrics and Electrical Insulation</Publication>
                <Title>Effect of high aspect ratio filler on dielectric properties of polymer composites: a study on barium titanate fibers and graphene platelets</Title>
                <Author>Wang, Zepu</Author>
                <Author>Nelson, J. K.</Author>
                <Author>Miao, Jianjun</Author>
                <Author>Linhardt, R. J.</Author>
                <Author>Schadler, L. S.</Author>
                <Author>Hillborg, H.</Author>
                <Author>Zhao, Su</Author>
                <Publisher>IEEE</Publisher>
                <PublicationYear>2012</PublicationYear>
                <DOI>10.1109/TDEI.2012.6215100</DOI>
                <Volume>19</Volume>
                <URL>http://ieeexplore.ieee.org/document/6215100/</URL>
                <DateOfCitation>2019-05-08</DateOfCitation>
            </CommonFields>
            <CitationType>
                <Journal>
                    <ISSN>1070-9878</ISSN>
                    <Issue>3</Issue>
                </Journal>
            </CitationType>
        </Citation>
    </DATA_SOURCE>
    <MATERIALS>
        <Matrix>
            <MatrixComponent>
                <ChemicalName>poly(dimethyl siloxane)</ChemicalName>
                <StdChemicalName>Silicone rubber</StdChemicalName>
                <uSMILES>O([Si]([*])([R])[R])[*]</uSMILES>
                <Abbreviation>PDMS</Abbreviation>
                <ManufacturerOrSourceName>Dow Corning</ManufacturerOrSourceName>
                <TradeName>Sylgard 184</TradeName>
                <Density>
                    <description>inserted from ChemProps, NanoMine</description>
                    <value>1.0</value>
                    <unit>g/cm3</unit>
                </Density>
            </MatrixComponent>
        </Matrix>
        <Filler>
            <FillerComponent>
                <ChemicalName>barium titanate</ChemicalName>
                <StdChemicalName>Barium titanate</StdChemicalName>
                <Abbreviation>BaTiO3</Abbreviation>
                <Density>
                    <description>inserted from ChemProps, NanoMine</description>
                    <value>6.02</value>
                    <unit>g/cm3</unit>
                </Density>
                <ParticleAspectRatio>
                    <value>3</value>
                </ParticleAspectRatio>
                <FillerComponentInComposite>
                    <mass>0.4007989347536618</mass>
                    <volume>0.1</volume>
                </FillerComponentInComposite>
            </FillerComponent>
            <FillerProcessing>
                <ChooseParameter>
                    <Mixing>
                        <ChemicalUsed>
                            <description>barium acetate</description>
                        </ChemicalUsed>
                        <ChemicalUsed>
                            <description>acetic acid</description>
                        </ChemicalUsed>
                    </Mixing>
                </ChooseParameter>
                <ChooseParameter>
                    <Mixing>
                        <MixingMethod>stirring</MixingMethod>
                        <ChemicalUsed>
                            <description>barium acetate-acetic acid solution</description>
                        </ChemicalUsed>
                        <ChemicalUsed>
                            <description>titanium isopropoxide</description>
                        </ChemicalUsed>
                    </Mixing>
                </ChooseParameter>
                <ChooseParameter>
                    <Mixing>
                        <Description>a clear pale yellow precursor was produced by stirring the mixture</Description>
                        <MixingMethod>stirring</MixingMethod>
                        <ChemicalUsed>
                            <description>solution</description>
                        </ChemicalUsed>
                        <ChemicalUsed>
                            <description>poly(vinyl pyrrolidone) (0.2g)</description>
                        </ChemicalUsed>
                        <ChemicalUsed>
                            <description>ethanol (3 mL)</description>
                        </ChemicalUsed>
                    </Mixing>
                </ChooseParameter>
                <ChooseParameter>
                    <Heating>
                        <Description>annealed in a oven to remove the residual solvent and most of the PVP</Description>
                        <Temperature>
                            <value>500</value>
                            <unit>Celsius</unit>
                        </Temperature>
                        <Time>
                            <value>12</value>
                            <unit>hours</unit>
                        </Time>
                    </Heating>
                </ChooseParameter>
                <ChooseParameter>
                    <Heating>
                        <Description>fibers were calcinated at high temperatures (from 600 to 1200 Celsius) to crystallize</Description>
                    </Heating>
                </ChooseParameter>
                <ChooseParameter>
                    <Cooling>
                        <Description>after calcination, the fibers were then cooled down to room temperature in air</Description>
                    </Cooling>
                </ChooseParameter>
            </FillerProcessing>
            <FillerComposition>
                <Fraction>
                    <mass>
                        <value>0.4007989347536618</value>
                        <source>computed by NanoMine</source>
                    </mass>
                    <volume>
                        <value>0.1</value>
                        <source>reported</source>
                    </volume>
                </Fraction>
            </FillerComposition>
            <Description>BaTiO3, AR = 3</Description>
        </Filler>
    </MATERIALS>
    <PROCESSING>
        <SolutionProcessing>
            <ChooseParameter>
                <Mixing>
                    <Description>alumina balls added to break fibers into shorter pieces (AR of 6)</Description>
                    <Mixer>FlackTek Speed Mixer</Mixer>
                    <ChemicalUsed>
                        <description>calcinated BaTiO3 fibers</description>
                    </ChemicalUsed>
                    <ChemicalUsed>
                        <description>precursor Sylgard 184A</description>
                    </ChemicalUsed>
                    <ChemicalUsed>
                        <description>alumina balls</description>
                    </ChemicalUsed>
                    <RPM>
                        <value>3000</value>
                        <unit>rpm</unit>
                    </RPM>
                    <Time>
                        <value>10</value>
                        <unit>minutes</unit>
                    </Time>
                </Mixing>
            </ChooseParameter>
            <ChooseParameter>
                <Other>calcinated fibers were also crushed in a mortar and pestle to obtain low aspect ratio fibers (AR of 3).</Other>
            </ChooseParameter>
            <ChooseParameter>
                <Mixing>
                    <Description>ratio of Sylgard 184A and 184B was 10:1 by mass</Description>
                    <ChemicalUsed>
                        <description>Sylgard 184A (containing the fibers)</description>
                    </ChemicalUsed>
                    <ChemicalUsed>
                        <description>Sylgard 184B (crosslinker)</description>
                    </ChemicalUsed>
                </Mixing>
            </ChooseParameter>
            <ChooseParameter>
                <Heating>
                    <Description>precursors cured in a mould </Description>
                    <Temperature>
                        <value>150</value>
                        <unit>Celsius</unit>
                    </Temperature>
                    <Time>
                        <value>24</value>
                        <unit>hours</unit>
                    </Time>
                </Heating>
            </ChooseParameter>
        </SolutionProcessing>
        <Other_Processing>
            <ChooseParameter>
                <Drying-Evaporation>
                    <Description>Prepared samples were dried in an oven prior to dielectric testing</Description>
                    <Temperature>
                        <value>120</value>
                        <unit>Celsius</unit>
                    </Temperature>
                    <Time>
                        <value>12</value>
                        <unit>hours</unit>
                    </Time>
                </Drying-Evaporation>
            </ChooseParameter>
        </Other_Processing>
    </PROCESSING>
    <CHARACTERIZATION>
        <Scanning_Electron_Microscopy>
            <EquipmentUsed>Carl Zeiss Supra scanning electron microscope</EquipmentUsed>
        </Scanning_Electron_Microscopy>
        <Dielectric_and_Impedance_Spectroscopy_Analysis>
            <Equipment>Novocontrol alpha high resolution dielectric impedance analyzer</Equipment>
        </Dielectric_and_Impedance_Spectroscopy_Analysis>
        <XRay_Diffraction_and_Scattering>
            <Equipment>Bruker D8 Discover X-ray diffractometer</Equipment>
        </XRay_Diffraction_and_Scattering>
        <Thermogravimetric_Analysis>
            <Equipment>TA Instruments Q50 thermogravimetric analyzer</Equipment>
        </Thermogravimetric_Analysis>
    </CHARACTERIZATION>
    <PROPERTIES>
        <Electrical>
            <AC_DielectricDispersion>
                <Description>dielectric spectroscopy</Description>
                <Dielectric_Real_Permittivity>
                    <description>dielectric constant</description>
                    <value>4.42682926829268</value>
                </Dielectric_Real_Permittivity>
            </AC_DielectricDispersion>
            <AC_DielectricDispersion>
                <Description>AC dielectric constant and dissipation factor vs frequency</Description>
                <DielectricDispersionDependence>
                    <FrequencyDependence>
                        <condition>
                            <temperature>
                                <value>25</value>
                                <unit>Celsius</unit>
                            </temperature>
                        </condition>
                    </FrequencyDependence>
                </DielectricDispersionDependence>
                <Dielectric_Real_Permittivity>
                    <data>
                        <AxisLabel>
                            <xName>Frequency</xName>
                            <xUnit>Hz</xUnit>
                            <yName>Dielectric constant</yName>
                        </AxisLabel>
                        <data>
                            <headers>
                                <column id="0">Frequency (Hz)</column>
                                <column id="1">Dielectric constant</column>
                            </headers>
                            <rows>
                                <row id="0">
                                    <column id="0">0.118752058968</column>
                                    <column id="1">7.54816688508</column>
                                </row>
                                <row id="1">
                                    <column id="0">0.238005123464</column>
                                    <column id="1">7.4603579464</column>
                                </row>
                                <row id="2">
                                    <column id="0">0.471749486359</column>
                                    <column id="1">7.4086950677</column>
                                </row>
                                <row id="3">
                                    <column id="0">0.951572446072</column>
                                    <column id="1">7.38790328739</column>
                                </row>
                                <row id="4">
                                    <column id="0">1.89652675655</column>
                                    <column id="1">7.35911116844</column>
                                </row>
                                <row id="5">
                                    <column id="0">3.83561231832</column>
                                    <column id="1">7.31485369841</column>
                                </row>
                                <row id="6">
                                    <column id="0">7.64669792304</column>
                                    <column id="1">7.30889392843</column>
                                </row>
                                <row id="7">
                                    <column id="0">15.0868888949</column>
                                    <column id="1">7.28879534429</column>
                                </row>
                                <row id="8">
                                    <column id="0">30.6284064648</column>
                                    <column id="1">7.27434248621</column>
                                </row>
                                <row id="9">
                                    <column id="0">60.4505236301</column>
                                    <column id="1">7.260865277</column>
                                </row>
                                <row id="10">
                                    <column id="0">121.4755867</column>
                                    <column id="1">7.23812284329</column>
                                </row>
                                <row id="11">
                                    <column id="0">240.715781323</column>
                                    <column id="1">7.25973303751</column>
                                </row>
                                <row id="12">
                                    <column id="0">485.6279</column>
                                    <column id="1">7.23782820884</column>
                                </row>
                                <row id="13">
                                    <column id="0">971.535818822</column>
                                    <column id="1">7.2308214797</column>
                                </row>
                                <row id="14">
                                    <column id="0">1946.38340782</column>
                                    <column id="1">7.249378691</column>
                                </row>
                                <row id="15">
                                    <column id="0">3912.44286757</column>
                                    <column id="1">7.24637441752</column>
                                </row>
                                <row id="16">
                                    <column id="0">7766.58332976</column>
                                    <column id="1">7.24815383634</column>
                                </row>
                                <row id="17">
                                    <column id="0">15657.2439884</column>
                                    <column id="1">7.22110222353</column>
                                </row>
                                <row id="18">
                                    <column id="0">31069.2676419</column>
                                    <column id="1">7.22893243704</column>
                                </row>
                                <row id="19">
                                    <column id="0">62039.1279211</column>
                                    <column id="1">7.22083398318</column>
                                </row>
                                <row id="20">
                                    <column id="0">125006.854002</column>
                                    <column id="1">7.22368871861</column>
                                </row>
                                <row id="21">
                                    <column id="0">249169.304104</column>
                                    <column id="1">7.20857801091</column>
                                </row>
                                <row id="22">
                                    <column id="0">497340.731633</column>
                                    <column id="1">7.19859290077</column>
                                </row>
                                <row id="23">
                                    <column id="0">994409.458743</column>
                                    <column id="1">7.24046868016</column>
                                </row>
                            </rows>
                        </data>
                    </data>
                </Dielectric_Real_Permittivity>
                <Dielectric_Loss_Tangent>
                    <data>
                        <AxisLabel>
                            <xName>Frequency</xName>
                            <xUnit>Hz</xUnit>
                            <yName>Dissipation factor</yName>
                        </AxisLabel>
                        <data>
                            <headers>
                                <column id="0">Frequency (Hz)</column>
                                <column id="1">Dissipation factor</column>
                            </headers>
                            <rows>
                                <row id="0">
                                    <column id="0">0.117469131008</column>
                                    <column id="1">0.0390139042202</column>
                                </row>
                                <row id="1">
                                    <column id="0">0.233523629822</column>
                                    <column id="1">0.0259222174359</column>
                                </row>
                                <row id="2">
                                    <column id="0">0.468114802046</column>
                                    <column id="1">0.018359955356</column>
                                </row>
                                <row id="3">
                                    <column id="0">0.942729551284</column>
                                    <column id="1">0.0140137404411</column>
                                </row>
                                <row id="4">
                                    <column id="0">1.87578423221</column>
                                    <column id="1">0.0111548519851</column>
                                </row>
                                <row id="5">
                                    <column id="0">3.77055575221</column>
                                    <column id="1">0.00811671231844</column>
                                </row>
                                <row id="6">
                                    <column id="0">7.5792782754</column>
                                    <column id="1">0.00652471597423</column>
                                </row>
                                <row id="7">
                                    <column id="0">15.0672824351</column>
                                    <column id="1">0.00532667142752</column>
                                </row>
                                <row id="8">
                                    <column id="0">30.2870807209</column>
                                    <column id="1">0.00443825117795</column>
                                </row>
                                <row id="9">
                                    <column id="0">59.5251888099</column>
                                    <column id="1">0.00365258492214</column>
                                </row>
                                <row id="10">
                                    <column id="0">119.652910614</column>
                                    <column id="1">0.00308889298006</column>
                                </row>
                                <row id="11">
                                    <column id="0">240.51698625</column>
                                    <column id="1">0.00255446079276</column>
                                </row>
                                <row id="12">
                                    <column id="0">488.859037703</column>
                                    <column id="1">0.00206598968362</column>
                                </row>
                                <row id="13">
                                    <column id="0">919.419432414</column>
                                    <column id="1">0.00171369688471</column>
                                </row>
                                <row id="14">
                                    <column id="0">1889.5873943</column>
                                    <column id="1">0.0014296895648</column>
                                </row>
                                <row id="15">
                                    <column id="0">3840.65129719</column>
                                    <column id="1">0.00134251257067</column>
                                </row>
                                <row id="16">
                                    <column id="0">7720.17889488</column>
                                    <column id="1">0.00141408636634</column>
                                </row>
                                <row id="17">
                                    <column id="0">15347.3868661</column>
                                    <column id="1">0.00173303986908</column>
                                </row>
                                <row id="18">
                                    <column id="0">30839.5921458</column>
                                    <column id="1">0.00177173167623</column>
                                </row>
                                <row id="19">
                                    <column id="0">61991.3525044</column>
                                    <column id="1">0.00200317194046</column>
                                </row>
                                <row id="20">
                                    <column id="0">123236.168772</column>
                                    <column id="1">0.00222985410719</column>
                                </row>
                                <row id="21">
                                    <column id="0">247719.77345</column>
                                    <column id="1">0.0026371058261</column>
                                </row>
                                <row id="22">
                                    <column id="0">509112.756081</column>
                                    <column id="1">0.00332160762369</column>
                                </row>
                                <row id="23">
                                    <column id="0">928457.558156</column>
                                    <column id="1">0.00427722068255</column>
                                </row>
                            </rows>
                        </data>
                    </data>
                </Dielectric_Loss_Tangent>
            </AC_DielectricDispersion>
        </Electrical>
    </PROPERTIES>
    <MICROSTRUCTURE>
        <Experimental_Sample_Info>
            <SampleSize>
                <description>diameter of planar samples</description>
                <value>3.175</value>
                <unit>cm</unit>
            </SampleSize>
            <SampleThickness>
                <value>300</value>
                <unit>micron</unit>
            </SampleThickness>
        </Experimental_Sample_Info>
    </MICROSTRUCTURE>
</PolymerNanocomposite>

File: L149_S4_Wang_2012.xml
<PolymerNanocomposite>
    <ID>L149_S4_Wang_2012</ID>
    <Control_ID>L149_S1_Wang_2012</Control_ID>
    <SchemaVersion>PNC_schema_041220</SchemaVersion>
    <DatasetID>5e97032dc9db0157d0737e61</DatasetID>
    <SchemaID>5e96dbe7c49dc53363c20305</SchemaID>
    <DATA_SOURCE>
        <Citation>
            <CommonFields>
                <CitationType>research article</CitationType>
                <Publication>IEEE Transactions on Dielectrics and Electrical Insulation</Publication>
                <Title>Effect of high aspect ratio filler on dielectric properties of polymer composites: a study on barium titanate fibers and graphene platelets</Title>
                <Author>Wang, Zepu</Author>
                <Author>Nelson, J. K.</Author>
                <Author>Miao, Jianjun</Author>
                <Author>Linhardt, R. J.</Author>
                <Author>Schadler, L. S.</Author>
                <Author>Hillborg, H.</Author>
                <Author>Zhao, Su</Author>
                <Publisher>IEEE</Publisher>
                <PublicationYear>2012</PublicationYear>
                <DOI>10.1109/TDEI.2012.6215100</DOI>
                <Volume>19</Volume>
                <URL>http://ieeexplore.ieee.org/document/6215100/</URL>
                <DateOfCitation>2019-05-08</DateOfCitation>
            </CommonFields>
            <CitationType>
                <Journal>
                    <ISSN>1070-9878</ISSN>
                    <Issue>3</Issue>
                </Journal>
            </CitationType>
        </Citation>
    </DATA_SOURCE>
    <MATERIALS>
        <Matrix>
            <MatrixComponent>
                <ChemicalName>poly(dimethyl siloxane)</ChemicalName>
                <StdChemicalName>Silicone rubber</StdChemicalName>
                <uSMILES>O([Si]([*])([R])[R])[*]</uSMILES>
                <Abbreviation>PDMS</Abbreviation>
                <ManufacturerOrSourceName>Dow Corning</ManufacturerOrSourceName>
                <TradeName>Sylgard 184</TradeName>
                <Density>
                    <description>inserted from ChemProps, NanoMine</description>
                    <value>1.0</value>
                    <unit>g/cm3</unit>
                </Density>
            </MatrixComponent>
        </Matrix>
        <Filler>
            <FillerComponent>
                <ChemicalName>barium titanate</ChemicalName>
                <StdChemicalName>Barium titanate</StdChemicalName>
                <Abbreviation>BaTiO3</Abbreviation>
                <Density>
                    <description>inserted from ChemProps, NanoMine</description>
                    <value>6.02</value>
                    <unit>g/cm3</unit>
                </Density>
                <ParticleAspectRatio>
                    <value>15</value>
                </ParticleAspectRatio>
                <FillerComponentInComposite>
                    <mass>0.4007989347536618</mass>
                    <volume>0.1</volume>
                </FillerComponentInComposite>
            </FillerComponent>
            <FillerProcessing>
                <ChooseParameter>
                    <Mixing>
                        <ChemicalUsed>
                            <description>barium acetate</description>
                        </ChemicalUsed>
                        <ChemicalUsed>
                            <description>acetic acid</description>
                        </ChemicalUsed>
                    </Mixing>
                </ChooseParameter>
                <ChooseParameter>
                    <Mixing>
                        <MixingMethod>stirring</MixingMethod>
                        <ChemicalUsed>
                            <description>barium acetate-acetic acid solution</description>
                        </ChemicalUsed>
                        <ChemicalUsed>
                            <description>titanium isopropoxide</description>
                        </ChemicalUsed>
                    </Mixing>
                </ChooseParameter>
                <ChooseParameter>
                    <Mixing>
                        <Description>a clear pale yellow precursor was produced by stirring the mixture</Description>
                        <MixingMethod>stirring</MixingMethod>
                        <ChemicalUsed>
                            <description>solution</description>
                        </ChemicalUsed>
                        <ChemicalUsed>
                            <description>poly(vinyl pyrrolidone) (0.2g)</description>
                        </ChemicalUsed>
                        <ChemicalUsed>
                            <description>ethanol (3 mL)</description>
                        </ChemicalUsed>
                    </Mixing>
                </ChooseParameter>
                <ChooseParameter>
                    <Heating>
                        <Description>annealed in a oven to remove the residual solvent and most of the PVP</Description>
                        <Temperature>
                            <value>500</value>
                            <unit>Celsius</unit>
                        </Temperature>
                        <Time>
                            <value>12</value>
                            <unit>hours</unit>
                        </Time>
                    </Heating>
                </ChooseParameter>
                <ChooseParameter>
                    <Heating>
                        <Description>fibers were calcinated at high temperatures (from 600 to 1200 Celsius) to crystallize</Description>
                    </Heating>
                </ChooseParameter>
                <ChooseParameter>
                    <Cooling>
                        <Description>after calcination, the fibers were then cooled down to room temperature in air</Description>
                    </Cooling>
                </ChooseParameter>
            </FillerProcessing>
            <FillerComposition>
                <Fraction>
                    <mass>
                        <value>0.4007989347536618</value>
                        <source>computed by NanoMine</source>
                    </mass>
                    <volume>
                        <value>0.1</value>
                        <source>reported</source>
                    </volume>
                </Fraction>
            </FillerComposition>
            <Description>BaTiO3, AR = 15</Description>
        </Filler>
    </MATERIALS>
    <PROCESSING>
        <SolutionProcessing>
            <ChooseParameter>
                <Mixing>
                    <Description>direct mixing resulted in long fiber composites (AR = 15)</Description>
                    <Mixer>FlackTek Speed Mixer</Mixer>
                    <ChemicalUsed>
                        <description>calcinated BaTiO3 fibers</description>
                    </ChemicalUsed>
                    <ChemicalUsed>
                        <description>precursor Sylgard 184A</description>
                    </ChemicalUsed>
                    <RPM>
                        <value>3000</value>
                        <unit>rpm</unit>
                    </RPM>
                    <Time>
                        <value>10</value>
                        <unit>minutes</unit>
                    </Time>
                </Mixing>
            </ChooseParameter>
            <ChooseParameter>
                <Mixing>
                    <Description>ratio of Sylgard 184A and 184B was 10:1 by mass</Description>
                    <ChemicalUsed>
                        <description>Sylgard 184A (containing the fibers)</description>
                    </ChemicalUsed>
                    <ChemicalUsed>
                        <description>Sylgard 184B (crosslinker)</description>
                    </ChemicalUsed>
                </Mixing>
            </ChooseParameter>
            <ChooseParameter>
                <Heating>
                    <Description>precursors cured in a mould </Description>
                    <Temperature>
                        <value>150</value>
                        <unit>Celsius</unit>
                    </Temperature>
                    <Time>
                        <value>24</value>
                        <unit>hours</unit>
                    </Time>
                </Heating>
            </ChooseParameter>
        </SolutionProcessing>
        <Other_Processing>
            <ChooseParameter>
                <Drying-Evaporation>
                    <Description>Prepared samples were dried in an oven prior to dielectric testing</Description>
                    <Temperature>
                        <value>120</value>
                        <unit>Celsius</unit>
                    </Temperature>
                    <Time>
                        <value>12</value>
                        <unit>hours</unit>
                    </Time>
                </Drying-Evaporation>
            </ChooseParameter>
        </Other_Processing>
    </PROCESSING>
    <CHARACTERIZATION>
        <Scanning_Electron_Microscopy>
            <EquipmentUsed>Carl Zeiss Supra scanning electron microscope</EquipmentUsed>
        </Scanning_Electron_Microscopy>
        <Dielectric_and_Impedance_Spectroscopy_Analysis>
            <Equipment>Novocontrol alpha high resolution dielectric impedance analyzer</Equipment>
        </Dielectric_and_Impedance_Spectroscopy_Analysis>
        <XRay_Diffraction_and_Scattering>
            <Equipment>Bruker D8 Discover X-ray diffractometer</Equipment>
        </XRay_Diffraction_and_Scattering>
        <Thermogravimetric_Analysis>
            <Equipment>TA Instruments Q50 thermogravimetric analyzer</Equipment>
        </Thermogravimetric_Analysis>
    </CHARACTERIZATION>
    <PROPERTIES>
        <Electrical>
            <AC_DielectricDispersion>
                <Description>dielectric spectroscopy</Description>
                <DielectricDispersionDependence>
                    <FrequencyDependence>
                        <condition>
                            <temperature>
                                <value>25</value>
                                <unit>Celsius</unit>
                            </temperature>
                        </condition>
                    </FrequencyDependence>
                </DielectricDispersionDependence>
                <Dielectric_Real_Permittivity>
                    <data>
                        <AxisLabel>
                            <xName>Frequency</xName>
                            <xUnit>Hz</xUnit>
                            <yName>Dielectric constant</yName>
                        </AxisLabel>
                        <data>
                            <headers>
                                <column id="0">Frequency (Hz)</column>
                                <column id="1">Dielectric constant</column>
                            </headers>
                            <rows>
                                <row id="0">
                                    <column id="0">0.11576674302</column>
                                    <column id="1">7.53982242449</column>
                                </row>
                                <row id="1">
                                    <column id="0">0.240584931319</column>
                                    <column id="1">7.4536648335</column>
                                </row>
                                <row id="2">
                                    <column id="0">0.487528533076</column>
                                    <column id="1">7.41092177874</column>
                                </row>
                                <row id="3">
                                    <column id="0">0.949271874641</column>
                                    <column id="1">7.37422624605</column>
                                </row>
                                <row id="4">
                                    <column id="0">1.92363304716</column>
                                    <column id="1">7.34781309248</column>
                                </row>
                                <row id="5">
                                    <column id="0">3.95033741459</column>
                                    <column id="1">7.35513583006</column>
                                </row>
                                <row id="6">
                                    <column id="0">7.69174304395</column>
                                    <column id="1">7.31820610062</column>
                                </row>
                                <row id="7">
                                    <column id="0">15.5867791988</column>
                                    <column id="1">7.29097645199</column>
                                </row>
                                <row id="8">
                                    <column id="0">30.3491798034</column>
                                    <column id="1">7.28000051369</column>
                                </row>
                                <row id="9">
                                    <column id="0">59.8849761317</column>
                                    <column id="1">7.29337077335</column>
                                </row>
                                <row id="10">
                                    <column id="0">121.352714847</column>
                                    <column id="1">7.26590692796</column>
                                </row>
                                <row id="11">
                                    <column id="0">242.661437291</column>
                                    <column id="1">7.26518797181</column>
                                </row>
                                <row id="12">
                                    <column id="0">485.234905723</column>
                                    <column id="1">7.26528551072</column>
                                </row>
                                <row id="13">
                                    <column id="0">983.294591594</column>
                                    <column id="1">7.26377545646</column>
                                </row>
                                <row id="14">
                                    <column id="0">1966.23272234</column>
                                    <column id="1">7.24346061888</column>
                                </row>
                                <row id="15">
                                    <column id="0">3931.7526522</column>
                                    <column id="1">7.23702619731</column>
                                </row>
                                <row id="16">
                                    <column id="0">7967.42170193</column>
                                    <column id="1">7.23143366776</column>
                                </row>
                                <row id="17">
                                    <column id="0">15513.4496177</column>
                                    <column id="1">7.23148041276</column>
                                </row>
                                <row id="18">
                                    <column id="0">31021.2753485</column>
                                    <column id="1">7.22586248625</column>
                                </row>
                                <row id="19">
                                    <column id="0">62862.4443848</column>
                                    <column id="1">7.22721016471</column>
                                </row>
                                <row id="20">
                                    <column id="0">124040.122532</column>
                                    <column id="1">7.22687405913</column>
                                </row>
                                <row id="21">
                                    <column id="0">251358.631021</column>
                                    <column id="1">7.21434132157</column>
                                </row>
                                <row id="22">
                                    <column id="0">495980.639894</column>
                                    <column id="1">7.22176191906</column>
                                </row>
                                <row id="23">
                                    <column id="0">975568.009908</column>
                                    <column id="1">7.23162594683</column>
                                </row>
                            </rows>
                        </data>
                    </data>
                </Dielectric_Real_Permittivity>
                <Dielectric_Loss_Tangent>
                    <data>
                        <AxisLabel>
                            <xName>Frequency</xName>
                            <xUnit>Hz</xUnit>
                            <yName>Loss factor</yName>
                        </AxisLabel>
                        <data>
                            <headers>
                                <column id="0">Frequency (Hz)</column>
                                <column id="1">Loss factor</column>
                            </headers>
                            <rows>
                                <row id="0">
                                    <column id="0">0.117282145713</column>
                                    <column id="1">0.0387197875241</column>
                                </row>
                                <row id="1">
                                    <column id="0">0.237974685741</column>
                                    <column id="1">0.0263179627332</column>
                                </row>
                                <row id="2">
                                    <column id="0">0.475623529247</column>
                                    <column id="1">0.018280247911</column>
                                </row>
                                <row id="3">
                                    <column id="0">0.936915072915</column>
                                    <column id="1">0.0135117402914</column>
                                </row>
                                <row id="4">
                                    <column id="0">1.8619159004</column>
                                    <column id="1">0.0101419051398</column>
                                </row>
                                <row id="5">
                                    <column id="0">3.76534562148</column>
                                    <column id="1">0.00839364023044</column>
                                </row>
                                <row id="6">
                                    <column id="0">7.51063510999</column>
                                    <column id="1">0.00626494748812</column>
                                </row>
                                <row id="7">
                                    <column id="0">14.985413898</column>
                                    <column id="1">0.0053383550642</column>
                                </row>
                                <row id="8">
                                    <column id="0">30.1063879262</column>
                                    <column id="1">0.00433146096124</column>
                                </row>
                                <row id="9">
                                    <column id="0">60.2018617798</column>
                                    <column id="1">0.00368287407482</column>
                                </row>
                                <row id="10">
                                    <column id="0">120.381899371</column>
                                    <column id="1">0.0030871920858</column>
                                </row>
                                <row id="11">
                                    <column id="0">240.720158275</column>
                                    <column id="1">0.002541764379</column>
                                </row>
                                <row id="12">
                                    <column id="0">480.385496562</column>
                                    <column id="1">0.00206659292582</column>
                                </row>
                                <row id="13">
                                    <column id="0">961.471210691</column>
                                    <column id="1">0.0016285901395</column>
                                </row>
                                <row id="14">
                                    <column id="0">1924.71427466</column>
                                    <column id="1">0.00141845084988</column>
                                </row>
                                <row id="15">
                                    <column id="0">3848.73080798</column>
                                    <column id="1">0.00134067502329</column>
                                </row>
                                <row id="16">
                                    <column id="0">7893.67456344</column>
                                    <column id="1">0.00143044601849</column>
                                </row>
                                <row id="17">
                                    <column id="0">15389.3428188</column>
                                    <column id="1">0.00172076327294</column>
                                </row>
                                <row id="18">
                                    <column id="0">31012.4184955</column>
                                    <column id="1">0.00175694177844</column>
                                </row>
                                <row id="19">
                                    <column id="0">61535.0577136</column>
                                    <column id="1">0.00200517558679</column>
                                </row>
                                <row id="20">
                                    <column id="0">123047.807932</column>
                                    <column id="1">0.00221535687029</column>
                                </row>
                                <row id="21">
                                    <column id="0">246051.008962</column>
                                    <column id="1">0.00266088640752</column>
                                </row>
                                <row id="22">
                                    <column id="0">492012.820289</column>
                                    <column id="1">0.00333152524568</column>
                                </row>
                                <row id="23">
                                    <column id="0">992196.808317</column>
                                    <column id="1">0.00454828546604</column>
                                </row>
                            </rows>
                        </data>
                    </data>
                </Dielectric_Loss_Tangent>
            </AC_DielectricDispersion>
            <AC_DielectricDispersion>
                <Dielectric_Real_Permittivity>
                    <description>dielectric constant</description>
                    <value>7.304878049</value>
                </Dielectric_Real_Permittivity>
            </AC_DielectricDispersion>
            <DielectricBreakdownStrength>
                <WeibullPlot>
                    <data>
                        <AxisLabel>
                            <xName>Breakdown voltage</xName>
                            <xUnit>kV/mm</xUnit>
                            <yName>Probability of failure</yName>
                            <yUnit>percent</yUnit>
                        </AxisLabel>
                        <data>
                            <headers>
                                <column id="0">Breakdown voltage (kV/mm)</column>
                                <column id="1">Probability of failure (%)</column>
                            </headers>
                            <rows>
                                <row id="0">
                                    <column id="0">16.6052468228</column>
                                    <column id="1">8.41544385156</column>
                                </row>
                                <row id="1">
                                    <column id="0">17.5936886991</column>
                                    <column id="1">20.4772620879</column>
                                </row>
                                <row id="2">
                                    <column id="0">17.6771537783</column>
                                    <column id="1">32.4536422963</column>
                                </row>
                                <row id="3">
                                    <column id="0">18.1018654644</column>
                                    <column id="1">44.37221338</column>
                                </row>
                                <row id="4">
                                    <column id="0">18.1188539319</column>
                                    <column id="1">56.2683043294</column>
                                </row>
                                <row id="5">
                                    <column id="0">18.3566924761</column>
                                    <column id="1">68.1807297717</column>
                                </row>
                                <row id="6">
                                    <column id="0">18.3842490203</column>
                                    <column id="1">80.1779167414</column>
                                </row>
                                <row id="7">
                                    <column id="0">18.4702708922</column>
                                    <column id="1">91.959243744</column>
                                </row>
                            </rows>
                        </data>
                    </data>
                </WeibullPlot>
                <WeibullParameter>
                    <value>18.262</value>
                    <unit>kV/mm</unit>
                </WeibullParameter>
            </DielectricBreakdownStrength>
        </Electrical>
    </PROPERTIES>
    <MICROSTRUCTURE>
        <Experimental_Sample_Info>
            <SampleSize>
                <description>diameter of planar samples</description>
                <value>3.175</value>
                <unit>cm</unit>
            </SampleSize>
            <SampleThickness>
                <value>300</value>
                <unit>micron</unit>
            </SampleThickness>
        </Experimental_Sample_Info>
    </MICROSTRUCTURE>
</PolymerNanocomposite>
