Repository: nfinan/xmlfiles

File: L174_S19_Ramanathan_2008.xml
<PolymerNanocomposite>
    <ID>L174_S19_Ramanathan_2008</ID>
    <Control_ID>L174_S1_Ramanathan_2008</Control_ID>
    <SchemaVersion>PNC_schema_041220</SchemaVersion>
    <DatasetID>5e97068ec9db0157d0737e74</DatasetID>
    <SchemaID>5e96dbe7c49dc53363c20305</SchemaID>
    <DATA_SOURCE>
        <Citation>
            <CommonFields>
                <CitationType>research article</CitationType>
                <Publication>Nature Nanotechnology</Publication>
                <Title>Functionalized graphene sheets for polymer nanocomposites</Title>
                <Author>Ramanathan, T.</Author>
                <Author>Abdala, A. A.</Author>
                <Author>Stankovich, S.</Author>
                <Author>Dikin, D. A.</Author>
                <Author>Herrera-Alonso, M.</Author>
                <Author>Piner, R. D.</Author>
                <Author>Adamson, D. H.</Author>
                <Author>Schniepp, H. C.</Author>
                <Author>Chen, X.</Author>
                <Author>Ruoff, R. S.</Author>
                <Author>Nguyen, S. T.</Author>
                <Author>Aksay, I. A.</Author>
                <Author>Prud'Homme, R. K.</Author>
                <Author>Brinson, L. C.</Author>
                <Publisher>Nature Publishing Group</Publisher>
                <PublicationYear>2008</PublicationYear>
                <DOI>10.1038/nnano.2008.96</DOI>
                <Volume>3</Volume>
                <URL>http://www.nature.com/articles/nnano.2008.96</URL>
                <Language>English</Language>
                <Location>Department of Mechanical Engineering, Northwestern University, Evanston, Illinois 60208, USA</Location>
                <DateOfCitation>2016-07-26</DateOfCitation>
            </CommonFields>
            <CitationType>
                <Journal>
                    <ISSN>1748-3395</ISSN>
                    <Issue>6</Issue>
                </Journal>
            </CitationType>
        </Citation>
    </DATA_SOURCE>
    <MATERIALS>
        <Matrix>
            <MatrixComponent>
                <ChemicalName>poly(methylmethacrylate)</ChemicalName>
                <StdChemicalName>Poly(methyl methacrylate)</StdChemicalName>
                <uSMILES>C(C(C)(C(=O)OC)[*])[*]</uSMILES>
                <Abbreviation>PMMA</Abbreviation>
                <PlasticType>thermoplastic</PlasticType>
                <PolymerType>homopolymer</PolymerType>
                <ManufacturerOrSourceName>Polysciences</ManufacturerOrSourceName>
                <MolecularWeight>
                    <value>350000</value>
                </MolecularWeight>
                <Polydispersity>2.7</Polydispersity>
                <Density>
                    <description>inserted from ChemProps, NanoMine</description>
                    <value>1.15</value>
                    <unit>g/cm3</unit>
                </Density>
            </MatrixComponent>
        </Matrix>
        <Filler>
            <FillerComponent>
                <ChemicalName>graphite</ChemicalName>
                <StdChemicalName>Graphite</StdChemicalName>
                <ManufacturerOrSourceName>Asbury Carbons</ManufacturerOrSourceName>
                <Density>
                    <description>inserted from ChemProps, NanoMine</description>
                    <value>2.266</value>
                    <unit>g/cm3</unit>
                </Density>
                <SphericalParticleDiameter>
                    <value>45</value>
                    <unit>um</unit>
                </SphericalParticleDiameter>
                <FillerComponentInComposite>
                    <mass>0.001</mass>
                    <volume>0.0005077522734056137</volume>
                </FillerComponentInComposite>
            </FillerComponent>
            <FillerComposition>
                <Fraction>
                    <mass>
                        <value>0.001</value>
                        <source>reported</source>
                    </mass>
                    <volume>
                        <value>0.0005077522734056137</value>
                        <source>computed by NanoMine</source>
                    </volume>
                </Fraction>
            </FillerComposition>
        </Filler>
    </MATERIALS>
    <PROCESSING>
        <SolutionProcessing>
            <ChooseParameter>
                <Mixing>
                    <MixingMethod>ultra-sonication</MixingMethod>
                    <ChemicalUsed>
                        <description>THF</description>
                    </ChemicalUsed>
                </Mixing>
            </ChooseParameter>
            <ChooseParameter>
                <Mixing>
                    <MixingMethod>high shear mixing</MixingMethod>
                    <RPM>
                        <value>6000</value>
                    </RPM>
                    <Time>
                        <value>60</value>
                        <unit>minutes</unit>
                    </Time>
                </Mixing>
            </ChooseParameter>
            <ChooseParameter>
                <Molding>
                    <MoldingMode>hot-pressing</MoldingMode>
                </Molding>
            </ChooseParameter>
        </SolutionProcessing>
    </PROCESSING>
    <CHARACTERIZATION>
        <Scanning_Electron_Microscopy>
            <EquipmentUsed>LEO 1525 SEM, LEO Electron Microscopy</EquipmentUsed>
            <AcceleratingVoltage>
                <value>10.5</value>
                <unit>kV</unit>
            </AcceleratingVoltage>
        </Scanning_Electron_Microscopy>
        <XRay_Diffraction_and_Scattering>
            <Equipment>Rigaku diffractometer, Rigaku   Americas</Equipment>
        </XRay_Diffraction_and_Scattering>
        <Atomic_Force_Microscopy>
            <Equipment>MultiMode, NanoScope IIIa, Veeco Instruments</Equipment>
        </Atomic_Force_Microscopy>
        <Thermogravimetric_Analysis>
            <Equipment>DMA 2980, TA Instrument</Equipment>
        </Thermogravimetric_Analysis>
    </CHARACTERIZATION>
    <PROPERTIES>
        <Thermal>
            <GlassTransitionTemperature>
                <value>123.7</value>
                <unit>Celsius</unit>
            </GlassTransitionTemperature>
        </Thermal>
    </PROPERTIES>
</PolymerNanocomposite>

File: L174_S20_Ramanathan_2008.xml
<PolymerNanocomposite>
    <ID>L174_S20_Ramanathan_2008</ID>
    <Control_ID>L174_S1_Ramanathan_2008</Control_ID>
    <SchemaVersion>PNC_schema_041220</SchemaVersion>
    <DatasetID>5e97068ec9db0157d0737e74</DatasetID>
    <SchemaID>5e96dbe7c49dc53363c20305</SchemaID>
    <DATA_SOURCE>
        <Citation>
            <CommonFields>
                <CitationType>research article</CitationType>
                <Publication>Nature Nanotechnology</Publication>
                <Title>Functionalized graphene sheets for polymer nanocomposites</Title>
                <Author>Ramanathan, T.</Author>
                <Author>Abdala, A. A.</Author>
                <Author>Stankovich, S.</Author>
                <Author>Dikin, D. A.</Author>
                <Author>Herrera-Alonso, M.</Author>
                <Author>Piner, R. D.</Author>
                <Author>Adamson, D. H.</Author>
                <Author>Schniepp, H. C.</Author>
                <Author>Chen, X.</Author>
                <Author>Ruoff, R. S.</Author>
                <Author>Nguyen, S. T.</Author>
                <Author>Aksay, I. A.</Author>
                <Author>Prud'Homme, R. K.</Author>
                <Author>Brinson, L. C.</Author>
                <Publisher>Nature Publishing Group</Publisher>
                <PublicationYear>2008</PublicationYear>
                <DOI>10.1038/nnano.2008.96</DOI>
                <Volume>3</Volume>
                <URL>http://www.nature.com/articles/nnano.2008.96</URL>
                <Language>English</Language>
                <Location>Department of Mechanical Engineering, Northwestern University, Evanston, Illinois 60208, USA</Location>
                <DateOfCitation>2016-07-26</DateOfCitation>
            </CommonFields>
            <CitationType>
                <Journal>
                    <ISSN>1748-3395</ISSN>
                    <Issue>6</Issue>
                </Journal>
            </CitationType>
        </Citation>
    </DATA_SOURCE>
    <MATERIALS>
        <Matrix>
            <MatrixComponent>
                <ChemicalName>poly(methylmethacrylate)</ChemicalName>
                <StdChemicalName>Poly(methyl methacrylate)</StdChemicalName>
                <uSMILES>C(C(C)(C(=O)OC)[*])[*]</uSMILES>
                <Abbreviation>PMMA</Abbreviation>
                <PlasticType>thermoplastic</PlasticType>
                <PolymerType>homopolymer</PolymerType>
                <ManufacturerOrSourceName>Polysciences</ManufacturerOrSourceName>
                <MolecularWeight>
                    <value>350000</value>
                </MolecularWeight>
                <Polydispersity>2.7</Polydispersity>
                <Density>
                    <description>inserted from ChemProps, NanoMine</description>
                    <value>1.15</value>
                    <unit>g/cm3</unit>
                </Density>
            </MatrixComponent>
        </Matrix>
        <Filler>
            <FillerComponent>
                <ChemicalName>graphitic nanoplatelets</ChemicalName>
                <StdChemicalName>Graphite</StdChemicalName>
                <Density>
                    <description>inserted from ChemProps, NanoMine</description>
                    <value>2.266</value>
                    <unit>g/cm3</unit>
                </Density>
                <FillerComponentInComposite>
                    <mass>0.001</mass>
                    <volume>0.0005077522734056137</volume>
                </FillerComponentInComposite>
            </FillerComponent>
            <FillerComposition>
                <Fraction>
                    <mass>
                        <value>0.001</value>
                        <source>reported</source>
                    </mass>
                    <volume>
                        <value>0.0005077522734056137</value>
                        <source>computed by NanoMine</source>
                    </volume>
                </Fraction>
            </FillerComposition>
        </Filler>
    </MATERIALS>
    <PROCESSING>
        <SolutionProcessing>
            <ChooseParameter>
                <Mixing>
                    <MixingMethod>ultra-sonication</MixingMethod>
                    <ChemicalUsed>
                        <description>THF</description>
                    </ChemicalUsed>
                </Mixing>
            </ChooseParameter>
            <ChooseParameter>
                <Mixing>
                    <MixingMethod>high shear mixing</MixingMethod>
                    <RPM>
                        <value>6000</value>
                    </RPM>
                    <Time>
                        <value>60</value>
                        <unit>minutes</unit>
                    </Time>
                </Mixing>
            </ChooseParameter>
            <ChooseParameter>
                <Molding>
                    <MoldingMode>hot-pressing</MoldingMode>
                </Molding>
            </ChooseParameter>
        </SolutionProcessing>
    </PROCESSING>
    <CHARACTERIZATION>
        <Scanning_Electron_Microscopy>
            <EquipmentUsed>LEO 1525 SEM, LEO Electron Microscopy</EquipmentUsed>
            <AcceleratingVoltage>
                <value>10.5</value>
                <unit>kV</unit>
            </AcceleratingVoltage>
        </Scanning_Electron_Microscopy>
        <XRay_Diffraction_and_Scattering>
            <Equipment>Rigaku diffractometer, Rigaku   Americas</Equipment>
        </XRay_Diffraction_and_Scattering>
        <Atomic_Force_Microscopy>
            <Equipment>MultiMode, NanoScope IIIa, Veeco Instruments</Equipment>
        </Atomic_Force_Microscopy>
        <Thermogravimetric_Analysis>
            <Equipment>DMA 2980, TA Instrument</Equipment>
        </Thermogravimetric_Analysis>
    </CHARACTERIZATION>
    <PROPERTIES>
        <Thermal>
            <GlassTransitionTemperature>
                <value>104.9</value>
                <unit>Celsius</unit>
            </GlassTransitionTemperature>
        </Thermal>
    </PROPERTIES>
</PolymerNanocomposite>

File: L174_S22_Ramanathan_2008.xml
<PolymerNanocomposite>
    <ID>L174_S22_Ramanathan_2008</ID>
    <Control_ID>L174_S1_Ramanathan_2008</Control_ID>
    <SchemaVersion>PNC_schema_041220</SchemaVersion>
    <DatasetID>5e97068ec9db0157d0737e74</DatasetID>
    <SchemaID>5e96dbe7c49dc53363c20305</SchemaID>
    <DATA_SOURCE>
        <Citation>
            <CommonFields>
                <CitationType>research article</CitationType>
                <Publication>Nature Nanotechnology</Publication>
                <Title>Functionalized graphene sheets for polymer nanocomposites</Title>
                <Author>Ramanathan, T.</Author>
                <Author>Abdala, A. A.</Author>
                <Author>Stankovich, S.</Author>
                <Author>Dikin, D. A.</Author>
                <Author>Herrera-Alonso, M.</Author>
                <Author>Piner, R. D.</Author>
                <Author>Adamson, D. H.</Author>
                <Author>Schniepp, H. C.</Author>
                <Author>Chen, X.</Author>
                <Author>Ruoff, R. S.</Author>
                <Author>Nguyen, S. T.</Author>
                <Author>Aksay, I. A.</Author>
                <Author>Prud'Homme, R. K.</Author>
                <Author>Brinson, L. C.</Author>
                <Publisher>Nature Publishing Group</Publisher>
                <PublicationYear>2008</PublicationYear>
                <DOI>10.1038/nnano.2008.96</DOI>
                <Volume>3</Volume>
                <URL>http://www.nature.com/articles/nnano.2008.96</URL>
                <Language>English</Language>
                <Location>Department of Mechanical Engineering, Northwestern University, Evanston, Illinois 60208, USA</Location>
                <DateOfCitation>2016-07-26</DateOfCitation>
            </CommonFields>
            <CitationType>
                <Journal>
                    <ISSN>1748-3395</ISSN>
                    <Issue>6</Issue>
                </Journal>
            </CitationType>
        </Citation>
    </DATA_SOURCE>
    <MATERIALS>
        <Matrix>
            <MatrixComponent>
                <ChemicalName>poly(methylmethacrylate)</ChemicalName>
                <StdChemicalName>Poly(methyl methacrylate)</StdChemicalName>
                <uSMILES>C(C(C)(C(=O)OC)[*])[*]</uSMILES>
                <Abbreviation>PMMA</Abbreviation>
                <PlasticType>thermoplastic</PlasticType>
                <PolymerType>homopolymer</PolymerType>
                <ManufacturerOrSourceName>Polysciences</ManufacturerOrSourceName>
                <MolecularWeight>
                    <value>350000</value>
                </MolecularWeight>
                <Polydispersity>2.7</Polydispersity>
                <Density>
                    <description>inserted from ChemProps, NanoMine</description>
                    <value>1.15</value>
                    <unit>g/cm3</unit>
                </Density>
            </MatrixComponent>
        </Matrix>
        <Filler>
            <FillerComponent>
                <ChemicalName>graphitic nanoplatelets</ChemicalName>
                <StdChemicalName>Graphite</StdChemicalName>
                <Density>
                    <description>inserted from ChemProps, NanoMine</description>
                    <value>2.266</value>
                    <unit>g/cm3</unit>
                </Density>
                <FillerComponentInComposite>
                    <mass>0.02</mass>
                    <volume>0.01025101618769165</volume>
                </FillerComponentInComposite>
            </FillerComponent>
            <FillerComposition>
                <Fraction>
                    <mass>
                        <value>0.02</value>
                        <source>reported</source>
                    </mass>
                    <volume>
                        <value>0.01025101618769165</value>
                        <source>computed by NanoMine</source>
                    </volume>
                </Fraction>
            </FillerComposition>
        </Filler>
    </MATERIALS>
    <PROCESSING>
        <SolutionProcessing>
            <ChooseParameter>
                <Mixing>
                    <MixingMethod>ultra-sonication</MixingMethod>
                    <ChemicalUsed>
                        <description>THF</description>
                    </ChemicalUsed>
                </Mixing>
            </ChooseParameter>
            <ChooseParameter>
                <Mixing>
                    <MixingMethod>high shear mixing</MixingMethod>
                    <RPM>
                        <value>6000</value>
                    </RPM>
                    <Time>
                        <value>60</value>
                        <unit>minutes</unit>
                    </Time>
                </Mixing>
            </ChooseParameter>
            <ChooseParameter>
                <Molding>
                    <MoldingMode>hot-pressing</MoldingMode>
                </Molding>
            </ChooseParameter>
        </SolutionProcessing>
    </PROCESSING>
    <CHARACTERIZATION>
        <Scanning_Electron_Microscopy>
            <EquipmentUsed>LEO 1525 SEM, LEO Electron Microscopy</EquipmentUsed>
            <AcceleratingVoltage>
                <value>10.5</value>
                <unit>kV</unit>
            </AcceleratingVoltage>
        </Scanning_Electron_Microscopy>
        <XRay_Diffraction_and_Scattering>
            <Equipment>Rigaku diffractometer, Rigaku   Americas</Equipment>
        </XRay_Diffraction_and_Scattering>
        <Atomic_Force_Microscopy>
            <Equipment>MultiMode, NanoScope IIIa, Veeco Instruments</Equipment>
        </Atomic_Force_Microscopy>
        <Thermogravimetric_Analysis>
            <Equipment>DMA 2980, TA Instrument</Equipment>
        </Thermogravimetric_Analysis>
    </CHARACTERIZATION>
    <PROPERTIES>
        <Thermal>
            <GlassTransitionTemperature>
                <value>125.9</value>
                <unit>Celsius</unit>
            </GlassTransitionTemperature>
        </Thermal>
    </PROPERTIES>
</PolymerNanocomposite>

File: L174_S23_Ramanathan_2008.xml
<PolymerNanocomposite>
    <ID>L174_S23_Ramanathan_2008</ID>
    <Control_ID>L174_S1_Ramanathan_2008</Control_ID>
    <SchemaVersion>PNC_schema_041220</SchemaVersion>
    <DatasetID>5e97068ec9db0157d0737e74</DatasetID>
    <SchemaID>5e96dbe7c49dc53363c20305</SchemaID>
    <DATA_SOURCE>
        <Citation>
            <CommonFields>
                <CitationType>research article</CitationType>
                <Publication>Nature Nanotechnology</Publication>
                <Title>Functionalized graphene sheets for polymer nanocomposites</Title>
                <Author>Ramanathan, T.</Author>
                <Author>Abdala, A. A.</Author>
                <Author>Stankovich, S.</Author>
                <Author>Dikin, D. A.</Author>
                <Author>Herrera-Alonso, M.</Author>
                <Author>Piner, R. D.</Author>
                <Author>Adamson, D. H.</Author>
                <Author>Schniepp, H. C.</Author>
                <Author>Chen, X.</Author>
                <Author>Ruoff, R. S.</Author>
                <Author>Nguyen, S. T.</Author>
                <Author>Aksay, I. A.</Author>
                <Author>Prud'Homme, R. K.</Author>
                <Author>Brinson, L. C.</Author>
                <Publisher>Nature Publishing Group</Publisher>
                <PublicationYear>2008</PublicationYear>
                <DOI>10.1038/nnano.2008.96</DOI>
                <Volume>3</Volume>
                <URL>http://www.nature.com/articles/nnano.2008.96</URL>
                <Language>English</Language>
                <Location>Department of Mechanical Engineering, Northwestern University, Evanston, Illinois 60208, USA</Location>
                <DateOfCitation>2016-07-26</DateOfCitation>
            </CommonFields>
            <CitationType>
                <Journal>
                    <ISSN>1748-3395</ISSN>
                    <Issue>6</Issue>
                </Journal>
            </CitationType>
        </Citation>
    </DATA_SOURCE>
    <MATERIALS>
        <Matrix>
            <MatrixComponent>
                <ChemicalName>poly(methylmethacrylate)</ChemicalName>
                <StdChemicalName>Poly(methyl methacrylate)</StdChemicalName>
                <uSMILES>C(C(C)(C(=O)OC)[*])[*]</uSMILES>
                <Abbreviation>PMMA</Abbreviation>
                <PlasticType>thermoplastic</PlasticType>
                <PolymerType>homopolymer</PolymerType>
                <ManufacturerOrSourceName>Polysciences</ManufacturerOrSourceName>
                <MolecularWeight>
                    <value>350000</value>
                </MolecularWeight>
                <Polydispersity>2.7</Polydispersity>
                <Density>
                    <description>inserted from ChemProps, NanoMine</description>
                    <value>1.15</value>
                    <unit>g/cm3</unit>
                </Density>
            </MatrixComponent>
        </Matrix>
        <Filler>
            <FillerComponent>
                <ChemicalName>graphitic nanoplatelets</ChemicalName>
                <StdChemicalName>Graphite</StdChemicalName>
                <Density>
                    <description>inserted from ChemProps, NanoMine</description>
                    <value>2.266</value>
                    <unit>g/cm3</unit>
                </Density>
                <FillerComponentInComposite>
                    <mass>0.05</mass>
                    <volume>0.026015745181431547</volume>
                </FillerComponentInComposite>
            </FillerComponent>
            <FillerComposition>
                <Fraction>
                    <mass>
                        <value>0.05</value>
                        <source>reported</source>
                    </mass>
                    <volume>
                        <value>0.026015745181431547</value>
                        <source>computed by NanoMine</source>
                    </volume>
                </Fraction>
            </FillerComposition>
        </Filler>
    </MATERIALS>
    <PROCESSING>
        <SolutionProcessing>
            <ChooseParameter>
                <Mixing>
                    <MixingMethod>ultra-sonication</MixingMethod>
                    <ChemicalUsed>
                        <description>THF</description>
                    </ChemicalUsed>
                </Mixing>
            </ChooseParameter>
            <ChooseParameter>
                <Mixing>
                    <MixingMethod>high shear mixing</MixingMethod>
                    <RPM>
                        <value>6000</value>
                    </RPM>
                    <Time>
                        <value>60</value>
                        <unit>minutes</unit>
                    </Time>
                </Mixing>
            </ChooseParameter>
            <ChooseParameter>
                <Molding>
                    <MoldingMode>hot-pressing</MoldingMode>
                </Molding>
            </ChooseParameter>
        </SolutionProcessing>
    </PROCESSING>
    <CHARACTERIZATION>
        <Scanning_Electron_Microscopy>
            <EquipmentUsed>LEO 1525 SEM, LEO Electron Microscopy</EquipmentUsed>
            <AcceleratingVoltage>
                <value>10.5</value>
                <unit>kV</unit>
            </AcceleratingVoltage>
        </Scanning_Electron_Microscopy>
        <XRay_Diffraction_and_Scattering>
            <Equipment>Rigaku diffractometer, Rigaku   Americas</Equipment>
        </XRay_Diffraction_and_Scattering>
        <Atomic_Force_Microscopy>
            <Equipment>MultiMode, NanoScope IIIa, Veeco Instruments</Equipment>
        </Atomic_Force_Microscopy>
        <Thermogravimetric_Analysis>
            <Equipment>DMA 2980, TA Instrument</Equipment>
        </Thermogravimetric_Analysis>
    </CHARACTERIZATION>
    <PROPERTIES>
        <Thermal>
            <GlassTransitionTemperature>
                <value>136.6</value>
                <unit>Celsius</unit>
            </GlassTransitionTemperature>
        </Thermal>
    </PROPERTIES>
</PolymerNanocomposite>

File: L174_S3_Ramanathan_2008.xml
<PolymerNanocomposite>
    <ID>L174_S3_Ramanathan_2008</ID>
    <Control_ID>L174_S1_Ramanathan_2008</Control_ID>
    <SchemaVersion>PNC_schema_041220</SchemaVersion>
    <DatasetID>5e97068ec9db0157d0737e74</DatasetID>
    <SchemaID>5e96dbe7c49dc53363c20305</SchemaID>
    <DATA_SOURCE>
        <Citation>
            <CommonFields>
                <CitationType>research article</CitationType>
                <Publication>Nature Nanotechnology</Publication>
                <Title>Functionalized graphene sheets for polymer nanocomposites</Title>
                <Author>Ramanathan, T.</Author>
                <Author>Abdala, A. A.</Author>
                <Author>Stankovich, S.</Author>
                <Author>Dikin, D. A.</Author>
                <Author>Herrera-Alonso, M.</Author>
                <Author>Piner, R. D.</Author>
                <Author>Adamson, D. H.</Author>
                <Author>Schniepp, H. C.</Author>
                <Author>Chen, X.</Author>
                <Author>Ruoff, R. S.</Author>
                <Author>Nguyen, S. T.</Author>
                <Author>Aksay, I. A.</Author>
                <Author>Prud'Homme, R. K.</Author>
                <Author>Brinson, L. C.</Author>
                <Publisher>Nature Publishing Group</Publisher>
                <PublicationYear>2008</PublicationYear>
                <DOI>10.1038/nnano.2008.96</DOI>
                <Volume>3</Volume>
                <URL>http://www.nature.com/articles/nnano.2008.96</URL>
                <Language>English</Language>
                <Location>Department of Mechanical Engineering, Northwestern University, Evanston, Illinois 60208, USA</Location>
                <DateOfCitation>2016-07-26</DateOfCitation>
            </CommonFields>
            <CitationType>
                <Journal>
                    <ISSN>1748-3395</ISSN>
                    <Issue>6</Issue>
                </Journal>
            </CitationType>
        </Citation>
    </DATA_SOURCE>
    <MATERIALS>
        <Matrix>
            <MatrixComponent>
                <ChemicalName>poly(methylmethacrylate)</ChemicalName>
                <StdChemicalName>Poly(methyl methacrylate)</StdChemicalName>
                <uSMILES>C(C(C)(C(=O)OC)[*])[*]</uSMILES>
                <Abbreviation>PMMA</Abbreviation>
                <PlasticType>thermoplastic</PlasticType>
                <PolymerType>homopolymer</PolymerType>
                <ManufacturerOrSourceName>Polysciences</ManufacturerOrSourceName>
                <MolecularWeight>
                    <value>350000</value>
                </MolecularWeight>
                <Density>
                    <description>inserted from ChemProps, NanoMine</description>
                    <value>1.15</value>
                    <unit>g/cm3</unit>
                </Density>
            </MatrixComponent>
        </Matrix>
        <Filler>
            <FillerComponent>
                <ChemicalName>expanded graphite</ChemicalName>
                <StdChemicalName>Graphite</StdChemicalName>
                <Abbreviation>EG</Abbreviation>
                <ManufacturerOrSourceName>Asbury Carbons</ManufacturerOrSourceName>
                <Density>
                    <description>inserted from ChemProps, NanoMine</description>
                    <value>2.266</value>
                    <unit>g/cm3</unit>
                </Density>
                <SphericalParticleDiameter>
                    <value>45</value>
                    <unit>um</unit>
                </SphericalParticleDiameter>
                <FillerComponentInComposite>
                    <mass>0.01</mass>
                    <volume>0.005100140142981321</volume>
                </FillerComponentInComposite>
            </FillerComponent>
            <FillerComposition>
                <Fraction>
                    <mass>
                        <value>0.01</value>
                        <source>reported</source>
                    </mass>
                    <volume>
                        <value>0.005100140142981321</value>
                        <source>computed by NanoMine</source>
                    </volume>
                </Fraction>
            </FillerComposition>
        </Filler>
    </MATERIALS>
    <PROCESSING>
        <SolutionProcessing>
            <ChooseParameter>
                <Mixing>
                    <MixingMethod>ultra-sonication</MixingMethod>
                    <ChemicalUsed>
                        <description>THF</description>
                    </ChemicalUsed>
                </Mixing>
            </ChooseParameter>
            <ChooseParameter>
                <Mixing>
                    <MixingMethod>high shear mixing</MixingMethod>
                    <RPM>
                        <value>6000</value>
                    </RPM>
                    <Time>
                        <value>60</value>
                        <unit>minutes</unit>
                    </Time>
                </Mixing>
            </ChooseParameter>
            <ChooseParameter>
                <Molding>
                    <MoldingMode>hot-pressing</MoldingMode>
                </Molding>
            </ChooseParameter>
        </SolutionProcessing>
    </PROCESSING>
    <CHARACTERIZATION>
        <Scanning_Electron_Microscopy>
            <EquipmentUsed>LEO 1525 SEM, LEO Electron Microscopy</EquipmentUsed>
            <AcceleratingVoltage>
                <value>10.5</value>
                <unit>kV</unit>
            </AcceleratingVoltage>
        </Scanning_Electron_Microscopy>
        <XRay_Diffraction_and_Scattering>
            <Equipment>Rigaku diffractometer, Rigaku   Americas</Equipment>
        </XRay_Diffraction_and_Scattering>
        <Atomic_Force_Microscopy>
            <Equipment>MultiMode, NanoScope IIIa, Veeco Instruments</Equipment>
        </Atomic_Force_Microscopy>
        <Thermogravimetric_Analysis>
            <Equipment>DMA 2980, TA Instrument</Equipment>
        </Thermogravimetric_Analysis>
    </CHARACTERIZATION>
    <PROPERTIES>
        <Mechanical>
            <Tensile>
                <TensileModulus>
                    <value>3.1</value>
                    <unit>GPa</unit>
                    <uncertainty>
                        <type>absolute</type>
                        <value>0.25</value>
                    </uncertainty>
                </TensileModulus>
                <TensileStressAtBreak>
                    <value>73.3</value>
                    <unit>MPa</unit>
                    <uncertainty>
                        <type>absolute</type>
                        <value>4.2</value>
                    </uncertainty>
                </TensileStressAtBreak>
            </Tensile>
        </Mechanical>
        <Viscoelastic>
            <DynamicProperties>
                <MeasurementMode>tensile</MeasurementMode>
                <MeasurementMethod>DMA</MeasurementMethod>
                <DMA_mode>
                    <TemperatureSweep>
                        <condition>
                            <frequency>
                                <value>1</value>
                                <unit>Hz</unit>
                            </frequency>
                        </condition>
                    </TemperatureSweep>
                </DMA_mode>
                <DynamicPropertyProfile>
                    <data>
                        <description>normalized</description>
                        <data>
                            <headers>
                                <column id="0">temperature (Celsius)</column>
                                <column id="1">tan delta</column>
                            </headers>
                            <rows>
                                <row id="0">
                                    <column id="0">35.9196310538</column>
                                    <column id="1">0.0486666442898</column>
                                </row>
                                <row id="1">
                                    <column id="0">41.3005266353</column>
                                    <column id="1">0.0468391775306</column>
                                </row>
                                <row id="2">
                                    <column id="0">42.670209147</column>
                                    <column id="1">0.0536429554775</column>
                                </row>
                                <row id="3">
                                    <column id="0">47.1705945425</column>
                                    <column id="1">0.0504595130601</column>
                                </row>
                                <row id="4">
                                    <column id="0">48.5402770541</column>
                                    <column id="1">0.0495695334316</column>
                                </row>
                                <row id="5">
                                    <column id="0">52.820534903</column>
                                    <column id="1">0.0525042283101</column>
                                </row>
                                <row id="6">
                                    <column id="0">54.5081794263</column>
                                    <column id="1">0.0521814288272</column>
                                </row>
                                <row id="7">
                                    <column id="0">59.1063992869</column>
                                    <column id="1">0.049531926922</column>
                                </row>
                                <row id="8">
                                    <column id="0">60.5739162637</column>
                                    <column id="1">0.0473068853757</column>
                                </row>
                                <row id="9">
                                    <column id="0">65.1721361243</column>
                                    <column id="1">0.050318827724</column>
                                </row>
                                <row id="10">
                                    <column id="0">66.639653101</column>
                                    <column id="1">0.0496180211691</column>
                                </row>
                                <row id="11">
                                    <column id="0">71.2378729616</column>
                                    <column id="1">0.0505855530925</column>
                                </row>
                                <row id="12">
                                    <column id="0">72.8032244035</column>
                                    <column id="1">0.0520276017627</column>
                                </row>
                                <row id="13">
                                    <column id="0">77.2057753338</column>
                                    <column id="1">0.0504895119578</column>
                                </row>
                                <row id="14">
                                    <column id="0">78.7711267757</column>
                                    <column id="1">0.0494498399259</column>
                                </row>
                                <row id="15">
                                    <column id="0">82.6845053805</column>
                                    <column id="1">0.0514914110251</column>
                                </row>
                                <row id="16">
                                    <column id="0">89.2394145434</column>
                                    <column id="1">0.0711067198612</column>
                                </row>
                                <row id="17">
                                    <column id="0">90.7069315202</column>
                                    <column id="1">0.0774282816592</column>
                                </row>
                                <row id="18">
                                    <column id="0">94.71814459</column>
                                    <column id="1">0.103475197572</column>
                                </row>
                                <row id="19">
                                    <column id="0">95.9899926366</column>
                                    <column id="1">0.115379260778</column>
                                </row>
                                <row id="20">
                                    <column id="0">99.5120333808</column>
                                    <column id="1">0.165330785378</column>
                                </row>
                                <row id="21">
                                    <column id="0">100.490378032</column>
                                    <column id="1">0.181185597373</column>
                                </row>
                                <row id="22">
                                    <column id="0">102.5449018</column>
                                    <column id="1">0.240199446195</column>
                                </row>
                                <row id="23">
                                    <column id="0">103.13190859</column>
                                    <column id="1">0.257197415939</column>
                                </row>
                                <row id="24">
                                    <column id="0">104.501591102</column>
                                    <column id="1">0.318735746599</column>
                                </row>
                                <row id="25">
                                    <column id="0">105.088597893</column>
                                    <column id="1">0.336212761626</column>
                                </row>
                                <row id="26">
                                    <column id="0">106.164777009</column>
                                    <column id="1">0.395779099394</column>
                                </row>
                                <row id="27">
                                    <column id="0">106.653949334</column>
                                    <column id="1">0.411640692892</column>
                                </row>
                                <row id="28">
                                    <column id="0">107.436625055</column>
                                    <column id="1">0.47270811607</column>
                                </row>
                                <row id="29">
                                    <column id="0">107.827962916</column>
                                    <column id="1">0.490666888981</column>
                                </row>
                                <row id="30">
                                    <column id="0">108.708473102</column>
                                    <column id="1">0.548963475317</column>
                                </row>
                                <row id="31">
                                    <column id="0">109.980321149</column>
                                    <column id="1">0.625967342819</column>
                                </row>
                                <row id="32">
                                    <column id="0">111.15433473</column>
                                    <column id="1">0.706590356518</column>
                                </row>
                                <row id="33">
                                    <column id="0">111.54567259</column>
                                    <column id="1">0.721754698612</column>
                                </row>
                                <row id="34">
                                    <column id="0">112.426182776</column>
                                    <column id="1">0.784317781999</column>
                                </row>
                                <row id="35">
                                    <column id="0">113.424094321</column>
                                    <column id="1">0.857478114713</column>
                                </row>
                                <row id="36">
                                    <column id="0">113.893699753</column>
                                    <column id="1">0.877411864376</column>
                                </row>
                                <row id="37">
                                    <column id="0">114.774209939</column>
                                    <column id="1">0.933088671821</column>
                                </row>
                                <row id="38">
                                    <column id="0">115.263382265</column>
                                    <column id="1">0.952842508242</column>
                                </row>
                                <row id="39">
                                    <column id="0">118.100581753</column>
                                    <column id="1">0.992773516332</column>
                                </row>
                                <row id="40">
                                    <column id="0">120.155105521</column>
                                    <column id="1">0.936487153603</column>
                                </row>
                                <row id="41">
                                    <column id="0">120.839946777</column>
                                    <column id="1">0.916836802898</column>
                                </row>
                                <row id="42">
                                    <column id="0">122.013960358</column>
                                    <column id="1">0.856141458115</column>
                                </row>
                                <row id="43">
                                    <column id="0">122.698801614</column>
                                    <column id="1">0.838966174705</column>
                                </row>
                                <row id="44">
                                    <column id="0">123.677146265</column>
                                    <column id="1">0.776676724913</column>
                                </row>
                                <row id="45">
                                    <column id="0">124.264153056</column>
                                    <column id="1">0.762297228621</column>
                                </row>
                                <row id="46">
                                    <column id="0">125.829504498</column>
                                    <column id="1">0.683233056121</column>
                                </row>
                                <row id="47">
                                    <column id="0">127.003518079</column>
                                    <column id="1">0.62603074986</column>
                                </row>
                                <row id="48">
                                    <column id="0">127.492690405</column>
                                    <column id="1">0.611353206567</column>
                                </row>
                                <row id="49">
                                    <column id="0">128.666703986</column>
                                    <column id="1">0.552653883796</column>
                                </row>
                                <row id="50">
                                    <column id="0">130.525558823</column>
                                    <column id="1">0.483645593338</column>
                                </row>
                                <row id="51">
                                    <column id="0">131.210400079</column>
                                    <column id="1">0.466390469048</column>
                                </row>
                                <row id="52">
                                    <column id="0">132.677917056</column>
                                    <column id="1">0.421339867942</column>
                                </row>
                                <row id="53">
                                    <column id="0">134.732440823</column>
                                    <column id="1">0.356909735402</column>
                                </row>
                                <row id="54">
                                    <column id="0">136.884799056</column>
                                    <column id="1">0.282777579582</column>
                                </row>
                                <row id="55">
                                    <column id="0">138.221870079</column>
                                    <column id="1">0.252319707787</column>
                                </row>
                                <row id="56">
                                    <column id="0">139.428495149</column>
                                    <column id="1">0.228749920335</column>
                                </row>
                            </rows>
                        </data>
                    </data>
                </DynamicPropertyProfile>
            </DynamicProperties>
        </Viscoelastic>
        <Thermal>
            <GlassTransitionTemperature>
                <value>112</value>
                <unit>Celsius</unit>
                <uncertainty>
                    <type>absolute</type>
                    <value>2.2</value>
                </uncertainty>
            </GlassTransitionTemperature>
        </Thermal>
    </PROPERTIES>
</PolymerNanocomposite>
