Repository: nfinan/xmlfiles

File: L211_S5_Ash_2004.xml
<PolymerNanocomposite>
    <ID>L211_S5_Ash_2004</ID>
    <Control_ID>L211_S1_Ash_2004</Control_ID>
    <SchemaVersion>PNC_schema_041220</SchemaVersion>
    <DatasetID>5e970abcc9db0157d0737e8a</DatasetID>
    <SchemaID>5e96dbe7c49dc53363c20305</SchemaID>
    <DATA_SOURCE>
        <Citation>
            <CommonFields>
                <CitationType>research article</CitationType>
                <Publication>Journal of Polymer Science Part B: Polymer Physics</Publication>
                <Title>Glass-transition temperature behavior of alumina/PMMA nanocomposites</Title>
                <Author>Ash, Benjamin J.</Author>
                <Author>Siegel, Richard W.</Author>
                <Author>Schadler, Linda S.</Author>
                <Keyword>glass transition</Keyword>
                <Keyword>nanocomposites</Keyword>
                <Keyword>interfaces</Keyword>
                <Keyword>differential scanning calorimetry (DSC)</Keyword>
                <Publisher>Wiley Subscription Services, Inc., A Wiley Company</Publisher>
                <PublicationYear>2004</PublicationYear>
                <DOI>10.1002/polb.20297</DOI>
                <Volume>42</Volume>
                <URL>http://onlinelibrary.wiley.com/doi/10.1002/polb.20297/abstract</URL>
                <Language>English</Language>
                <Location>Sandia National Laboratories, Albuquerque, New Mexico 87185, USA</Location>
                <DateOfCitation>2017-07-13</DateOfCitation>
            </CommonFields>
            <CitationType>
                <Journal>
                    <ISSN>1099-0488</ISSN>
                    <Issue>23</Issue>
                </Journal>
            </CitationType>
        </Citation>
    </DATA_SOURCE>
    <MATERIALS>
        <Matrix>
            <MatrixComponent>
                <ChemicalName>poly methyl methacrylate</ChemicalName>
                <StdChemicalName>Poly(methyl methacrylate)</StdChemicalName>
                <uSMILES>C(C(C)(C(=O)OC)[*])[*]</uSMILES>
                <PubChemRef>6658</PubChemRef>
                <Abbreviation>PMMA</Abbreviation>
                <ConstitutionalUnit>C5H8O2</ConstitutionalUnit>
                <PlasticType>thermoplastic</PlasticType>
                <PolymerType>homopolymer</PolymerType>
                <ManufacturerOrSourceName>Acros</ManufacturerOrSourceName>
                <MolecularWeight>
                    <value>153000</value>
                    <unit>g/mol</unit>
                </MolecularWeight>
                <Polydispersity>1.6</Polydispersity>
                <Tacticity>isotactic</Tacticity>
                <Density>
                    <description>inserted from ChemProps, NanoMine</description>
                    <value>1.15</value>
                    <unit>g/cm3</unit>
                </Density>
            </MatrixComponent>
        </Matrix>
        <Filler>
            <FillerComponent>
                <ChemicalName>Alumina</ChemicalName>
                <StdChemicalName>Aluminium oxide</StdChemicalName>
                <PubChemRef>14769</PubChemRef>
                <Abbreviation>Al2O3</Abbreviation>
                <ManufacturerOrSourceName>Nanophase Technologies</ManufacturerOrSourceName>
                <Density>
                    <description>inserted from ChemProps, NanoMine</description>
                    <value>3.95</value>
                    <unit>g/cm3</unit>
                </Density>
                <SphericalParticleDiameter>
                    <value>17</value>
                    <unit>nm</unit>
                </SphericalParticleDiameter>
                <SurfaceArea>
                    <specific>
                        <value>98</value>
                        <unit>m^2/g</unit>
                    </specific>
                </SurfaceArea>
                <ParticleAspectRatio>
                    <value>1</value>
                </ParticleAspectRatio>
                <FillerComponentInComposite>
                    <mass>0.003</mass>
                    <volume>0.0008752790744875176</volume>
                </FillerComponentInComposite>
            </FillerComponent>
            <FillerComposition>
                <Constituent>Al2O3 wt %</Constituent>
                <Fraction>
                    <mass>
                        <value>0.003</value>
                        <source>reported</source>
                    </mass>
                    <volume>
                        <value>0.0008752790744875176</value>
                        <source>computed by NanoMine</source>
                    </volume>
                </Fraction>
            </FillerComposition>
        </Filler>
    </MATERIALS>
    <PROCESSING>
        <ExperimentalProcedure>In-situ polymerization with nanoparticles</ExperimentalProcedure>
        <In-SituPolymerization>
            <ChooseParameter>
                <Additive>
                    <Description>Initiator</Description>
                    <Additive>AIBN</Additive>
                    <Amount>
                        <value>0.0425</value>
                        <unit>g</unit>
                    </Amount>
                </Additive>
            </ChooseParameter>
            <ChooseParameter>
                <Additive>
                    <Description>Chain transfer agent</Description>
                    <Additive>1- decanethiol</Additive>
                    <Amount>
                        <value>30</value>
                        <unit>uL</unit>
                    </Amount>
                </Additive>
            </ChooseParameter>
            <ChooseParameter>
                <Mixing>
                    <Description>Sonication under water bath</Description>
                    <MixingMethod>ultra-sonication</MixingMethod>
                    <Time>
                        <value>21</value>
                        <unit>hours</unit>
                    </Time>
                    <Temperature>
                        <value>50</value>
                        <unit>Celsius</unit>
                    </Temperature>
                </Mixing>
            </ChooseParameter>
            <ChooseParameter>
                <Heating>
                    <Temperature>
                        <value>115</value>
                        <unit>Celsius</unit>
                    </Temperature>
                    <Time>
                        <value>2</value>
                        <unit>hours</unit>
                    </Time>
                </Heating>
            </ChooseParameter>
        </In-SituPolymerization>
    </PROCESSING>
    <CHARACTERIZATION>
        <Transmission_Electron_Microscopy>
            <EquipmentUsed>JEOL CM-12</EquipmentUsed>
        </Transmission_Electron_Microscopy>
        <Scanning_Electron_Microscopy>
            <EquipmentUsed>JEOL JSM-6330F</EquipmentUsed>
            <AcceleratingVoltage>
                <value>5</value>
                <unit>kV</unit>
            </AcceleratingVoltage>
        </Scanning_Electron_Microscopy>
        <Dynamic_Mechanical_Analysis>
            <Equipment>Rheometric Scientific DMTA V</Equipment>
        </Dynamic_Mechanical_Analysis>
        <Differential_Scanning_Calorimetry>
            <Equipment>Mettler Toledo DSC 822e</Equipment>
            <HeatingRate>
                <value>10</value>
                <unit>C/min</unit>
            </HeatingRate>
        </Differential_Scanning_Calorimetry>
    </CHARACTERIZATION>
    <PROPERTIES>
        <Thermal>
            <GlassTransitionTemperature>
                <value>99.33</value>
                <unit>Celsius</unit>
            </GlassTransitionTemperature>
        </Thermal>
    </PROPERTIES>
</PolymerNanocomposite>

File: L211_S6_Ash_2004.xml
<PolymerNanocomposite>
    <ID>L211_S6_Ash_2004</ID>
    <Control_ID>L211_S1_Ash_2004</Control_ID>
    <SchemaVersion>PNC_schema_041220</SchemaVersion>
    <DatasetID>5e970abcc9db0157d0737e8a</DatasetID>
    <SchemaID>5e96dbe7c49dc53363c20305</SchemaID>
    <DATA_SOURCE>
        <Citation>
            <CommonFields>
                <CitationType>research article</CitationType>
                <Publication>Journal of Polymer Science Part B: Polymer Physics</Publication>
                <Title>Glass-transition temperature behavior of alumina/PMMA nanocomposites</Title>
                <Author>Ash, Benjamin J.</Author>
                <Author>Siegel, Richard W.</Author>
                <Author>Schadler, Linda S.</Author>
                <Keyword>glass transition</Keyword>
                <Keyword>nanocomposites</Keyword>
                <Keyword>interfaces</Keyword>
                <Keyword>differential scanning calorimetry (DSC)</Keyword>
                <Publisher>Wiley Subscription Services, Inc., A Wiley Company</Publisher>
                <PublicationYear>2004</PublicationYear>
                <DOI>10.1002/polb.20297</DOI>
                <Volume>42</Volume>
                <URL>http://onlinelibrary.wiley.com/doi/10.1002/polb.20297/abstract</URL>
                <Language>English</Language>
                <Location>Sandia National Laboratories, Albuquerque, New Mexico 87185, USA</Location>
                <DateOfCitation>2017-07-13</DateOfCitation>
            </CommonFields>
            <CitationType>
                <Journal>
                    <ISSN>1099-0488</ISSN>
                    <Issue>23</Issue>
                </Journal>
            </CitationType>
        </Citation>
    </DATA_SOURCE>
    <MATERIALS>
        <Matrix>
            <MatrixComponent>
                <ChemicalName>poly methyl methacrylate</ChemicalName>
                <StdChemicalName>Poly(methyl methacrylate)</StdChemicalName>
                <uSMILES>C(C(C)(C(=O)OC)[*])[*]</uSMILES>
                <PubChemRef>6658</PubChemRef>
                <Abbreviation>PMMA</Abbreviation>
                <ConstitutionalUnit>C5H8O2</ConstitutionalUnit>
                <PlasticType>thermoplastic</PlasticType>
                <PolymerType>homopolymer</PolymerType>
                <ManufacturerOrSourceName>Acros</ManufacturerOrSourceName>
                <MolecularWeight>
                    <value>153000</value>
                    <unit>g/mol</unit>
                </MolecularWeight>
                <Polydispersity>1.6</Polydispersity>
                <Tacticity>isotactic</Tacticity>
                <Density>
                    <description>inserted from ChemProps, NanoMine</description>
                    <value>1.15</value>
                    <unit>g/cm3</unit>
                </Density>
            </MatrixComponent>
        </Matrix>
        <Filler>
            <FillerComponent>
                <ChemicalName>Alumina</ChemicalName>
                <StdChemicalName>Aluminium oxide</StdChemicalName>
                <PubChemRef>14769</PubChemRef>
                <Abbreviation>Al2O3</Abbreviation>
                <ManufacturerOrSourceName>Nanophase Technologies</ManufacturerOrSourceName>
                <Density>
                    <description>inserted from ChemProps, NanoMine</description>
                    <value>3.95</value>
                    <unit>g/cm3</unit>
                </Density>
                <SphericalParticleDiameter>
                    <value>17</value>
                    <unit>nm</unit>
                </SphericalParticleDiameter>
                <SurfaceArea>
                    <specific>
                        <value>98</value>
                        <unit>m^2/g</unit>
                    </specific>
                </SurfaceArea>
                <ParticleAspectRatio>
                    <value>1</value>
                </ParticleAspectRatio>
                <FillerComponentInComposite>
                    <mass>0.004</mass>
                    <volume>0.0011678683863105513</volume>
                </FillerComponentInComposite>
            </FillerComponent>
            <FillerComposition>
                <Constituent>Al2O3 wt %</Constituent>
                <Fraction>
                    <mass>
                        <value>0.004</value>
                        <source>reported</source>
                    </mass>
                    <volume>
                        <value>0.0011678683863105513</value>
                        <source>computed by NanoMine</source>
                    </volume>
                </Fraction>
            </FillerComposition>
        </Filler>
    </MATERIALS>
    <PROCESSING>
        <ExperimentalProcedure>In-situ polymerization with nanoparticles</ExperimentalProcedure>
        <In-SituPolymerization>
            <ChooseParameter>
                <Additive>
                    <Description>Initiator</Description>
                    <Additive>AIBN</Additive>
                    <Amount>
                        <value>0.0425</value>
                        <unit>g</unit>
                    </Amount>
                </Additive>
            </ChooseParameter>
            <ChooseParameter>
                <Additive>
                    <Description>Chain transfer agent</Description>
                    <Additive>1- decanethiol</Additive>
                    <Amount>
                        <value>30</value>
                        <unit>uL</unit>
                    </Amount>
                </Additive>
            </ChooseParameter>
            <ChooseParameter>
                <Mixing>
                    <Description>Sonication under water bath</Description>
                    <MixingMethod>ultra-sonication</MixingMethod>
                    <Time>
                        <value>21</value>
                        <unit>hours</unit>
                    </Time>
                    <Temperature>
                        <value>50</value>
                        <unit>Celsius</unit>
                    </Temperature>
                </Mixing>
            </ChooseParameter>
            <ChooseParameter>
                <Heating>
                    <Temperature>
                        <value>115</value>
                        <unit>Celsius</unit>
                    </Temperature>
                    <Time>
                        <value>2</value>
                        <unit>hours</unit>
                    </Time>
                </Heating>
            </ChooseParameter>
        </In-SituPolymerization>
    </PROCESSING>
    <CHARACTERIZATION>
        <Transmission_Electron_Microscopy>
            <EquipmentUsed>JEOL CM-12</EquipmentUsed>
        </Transmission_Electron_Microscopy>
        <Scanning_Electron_Microscopy>
            <EquipmentUsed>JEOL JSM-6330F</EquipmentUsed>
            <AcceleratingVoltage>
                <value>5</value>
                <unit>kV</unit>
            </AcceleratingVoltage>
        </Scanning_Electron_Microscopy>
        <Dynamic_Mechanical_Analysis>
            <Equipment>Rheometric Scientific DMTA V</Equipment>
        </Dynamic_Mechanical_Analysis>
        <Differential_Scanning_Calorimetry>
            <Equipment>Mettler Toledo DSC 822e</Equipment>
            <HeatingRate>
                <value>10</value>
                <unit>C/min</unit>
            </HeatingRate>
        </Differential_Scanning_Calorimetry>
    </CHARACTERIZATION>
    <PROPERTIES>
        <Thermal>
            <GlassTransitionTemperature>
                <value>100.36</value>
                <unit>Celsius</unit>
            </GlassTransitionTemperature>
        </Thermal>
    </PROPERTIES>
</PolymerNanocomposite>

File: L211_S7_Ash_2004.xml
<PolymerNanocomposite>
    <ID>L211_S7_Ash_2004</ID>
    <Control_ID>L211_S1_Ash_2004</Control_ID>
    <SchemaVersion>PNC_schema_041220</SchemaVersion>
    <DatasetID>5e970abcc9db0157d0737e8a</DatasetID>
    <SchemaID>5e96dbe7c49dc53363c20305</SchemaID>
    <DATA_SOURCE>
        <Citation>
            <CommonFields>
                <CitationType>research article</CitationType>
                <Publication>Journal of Polymer Science Part B: Polymer Physics</Publication>
                <Title>Glass-transition temperature behavior of alumina/PMMA nanocomposites</Title>
                <Author>Ash, Benjamin J.</Author>
                <Author>Siegel, Richard W.</Author>
                <Author>Schadler, Linda S.</Author>
                <Keyword>glass transition</Keyword>
                <Keyword>nanocomposites</Keyword>
                <Keyword>interfaces</Keyword>
                <Keyword>differential scanning calorimetry (DSC)</Keyword>
                <Publisher>Wiley Subscription Services, Inc., A Wiley Company</Publisher>
                <PublicationYear>2004</PublicationYear>
                <DOI>10.1002/polb.20297</DOI>
                <Volume>42</Volume>
                <URL>http://onlinelibrary.wiley.com/doi/10.1002/polb.20297/abstract</URL>
                <Language>English</Language>
                <Location>Sandia National Laboratories, Albuquerque, New Mexico 87185, USA</Location>
                <DateOfCitation>2017-07-13</DateOfCitation>
            </CommonFields>
            <CitationType>
                <Journal>
                    <ISSN>1099-0488</ISSN>
                    <Issue>23</Issue>
                </Journal>
            </CitationType>
        </Citation>
    </DATA_SOURCE>
    <MATERIALS>
        <Matrix>
            <MatrixComponent>
                <ChemicalName>poly methyl methacrylate</ChemicalName>
                <StdChemicalName>Poly(methyl methacrylate)</StdChemicalName>
                <uSMILES>C(C(C)(C(=O)OC)[*])[*]</uSMILES>
                <PubChemRef>6658</PubChemRef>
                <Abbreviation>PMMA</Abbreviation>
                <ConstitutionalUnit>C5H8O2</ConstitutionalUnit>
                <PlasticType>thermoplastic</PlasticType>
                <PolymerType>homopolymer</PolymerType>
                <ManufacturerOrSourceName>Acros</ManufacturerOrSourceName>
                <MolecularWeight>
                    <value>153000</value>
                    <unit>g/mol</unit>
                </MolecularWeight>
                <Polydispersity>1.6</Polydispersity>
                <Tacticity>isotactic</Tacticity>
                <Density>
                    <description>inserted from ChemProps, NanoMine</description>
                    <value>1.15</value>
                    <unit>g/cm3</unit>
                </Density>
            </MatrixComponent>
        </Matrix>
        <Filler>
            <FillerComponent>
                <ChemicalName>Alumina</ChemicalName>
                <StdChemicalName>Aluminium oxide</StdChemicalName>
                <PubChemRef>14769</PubChemRef>
                <Abbreviation>Al2O3</Abbreviation>
                <ManufacturerOrSourceName>Nanophase Technologies</ManufacturerOrSourceName>
                <Density>
                    <description>inserted from ChemProps, NanoMine</description>
                    <value>3.95</value>
                    <unit>g/cm3</unit>
                </Density>
                <SphericalParticleDiameter>
                    <value>17</value>
                    <unit>nm</unit>
                </SphericalParticleDiameter>
                <SurfaceArea>
                    <specific>
                        <value>98</value>
                        <unit>m^2/g</unit>
                    </specific>
                </SurfaceArea>
                <ParticleAspectRatio>
                    <value>1</value>
                </ParticleAspectRatio>
                <FillerComponentInComposite>
                    <mass>0.005</mass>
                    <volume>0.0014608739837398373</volume>
                </FillerComponentInComposite>
            </FillerComponent>
            <FillerComposition>
                <Constituent>Al2O3 wt %</Constituent>
                <Fraction>
                    <mass>
                        <value>0.005</value>
                        <source>reported</source>
                    </mass>
                    <volume>
                        <value>0.0014608739837398373</value>
                        <source>computed by NanoMine</source>
                    </volume>
                </Fraction>
            </FillerComposition>
        </Filler>
    </MATERIALS>
    <PROCESSING>
        <ExperimentalProcedure>In-situ polymerization with nanoparticles</ExperimentalProcedure>
        <In-SituPolymerization>
            <ChooseParameter>
                <Additive>
                    <Description>Initiator</Description>
                    <Additive>AIBN</Additive>
                    <Amount>
                        <value>0.0425</value>
                        <unit>g</unit>
                    </Amount>
                </Additive>
            </ChooseParameter>
            <ChooseParameter>
                <Additive>
                    <Description>Chain transfer agent</Description>
                    <Additive>1- decanethiol</Additive>
                    <Amount>
                        <value>30</value>
                        <unit>uL</unit>
                    </Amount>
                </Additive>
            </ChooseParameter>
            <ChooseParameter>
                <Mixing>
                    <Description>Sonication under water bath</Description>
                    <MixingMethod>ultra-sonication</MixingMethod>
                    <Time>
                        <value>21</value>
                        <unit>hours</unit>
                    </Time>
                    <Temperature>
                        <value>50</value>
                        <unit>Celsius</unit>
                    </Temperature>
                </Mixing>
            </ChooseParameter>
            <ChooseParameter>
                <Heating>
                    <Temperature>
                        <value>115</value>
                        <unit>Celsius</unit>
                    </Temperature>
                    <Time>
                        <value>2</value>
                        <unit>hours</unit>
                    </Time>
                </Heating>
            </ChooseParameter>
        </In-SituPolymerization>
    </PROCESSING>
    <CHARACTERIZATION>
        <Transmission_Electron_Microscopy>
            <EquipmentUsed>JEOL CM-12</EquipmentUsed>
        </Transmission_Electron_Microscopy>
        <Scanning_Electron_Microscopy>
            <EquipmentUsed>JEOL JSM-6330F</EquipmentUsed>
            <AcceleratingVoltage>
                <value>5</value>
                <unit>kV</unit>
            </AcceleratingVoltage>
        </Scanning_Electron_Microscopy>
        <Dynamic_Mechanical_Analysis>
            <Equipment>Rheometric Scientific DMTA V</Equipment>
        </Dynamic_Mechanical_Analysis>
        <Differential_Scanning_Calorimetry>
            <Equipment>Mettler Toledo DSC 822e</Equipment>
            <HeatingRate>
                <value>10</value>
                <unit>C/min</unit>
            </HeatingRate>
        </Differential_Scanning_Calorimetry>
    </CHARACTERIZATION>
    <PROPERTIES>
        <Thermal>
            <GlassTransitionTemperature>
                <value>101.28</value>
                <unit>Celsius</unit>
            </GlassTransitionTemperature>
        </Thermal>
    </PROPERTIES>
</PolymerNanocomposite>

File: L212_S5_Ghanbari_2012.xml
<PolymerNanocomposite>
    <ID>L212_S5_Ghanbari_2012</ID>
    <Control_ID>L212_S1_Ghanbari_2012</Control_ID>
    <SchemaVersion>PNC_schema_041220</SchemaVersion>
    <DatasetID>5e970adbc9db0157d0737e8b</DatasetID>
    <SchemaID>5e96dbe7c49dc53363c20305</SchemaID>
    <DATA_SOURCE>
        <Citation>
            <CommonFields>
                <CitationType>research article</CitationType>
                <Publication>Polymer</Publication>
                <Title>A novel approach to control thermal degradation of PET/organoclay nanocomposites and improve clay exfoliation</Title>
                <Author>Ghanbari, A.</Author>
                <Author>Heuzey, M.C.</Author>
                <Author>Carreau, P.J.</Author>
                <Author>Ton-That, M.T.</Author>
                <Keyword>Polyethylene terephthalate</Keyword>
                <Keyword>Nanocomposite</Keyword>
                <Keyword>Chain extender</Keyword>
                <Publisher>Elsevier</Publisher>
                <PublicationYear>2013</PublicationYear>
                <DOI>10.1016/j.polymer.2012.12.066</DOI>
                <Volume>54</Volume>
                <URL>https://linkinghub.elsevier.com/retrieve/pii/S0032386112011287</URL>
                <Language>English</Language>
                <Location>Center for Applied Research on Polymers and Composites (CREPEC), Chemical Engineering Department, Ecole Polytechnique de Montreal, PO Box 6079, Stn Centre-Ville, Montreal, QC, Canada H3C 3A7</Location>
                <DateOfCitation>2019-05-08</DateOfCitation>
            </CommonFields>
            <CitationType>
                <Journal>
                    <ISSN>00323861</ISSN>
                    <Issue>4</Issue>
                </Journal>
            </CitationType>
        </Citation>
    </DATA_SOURCE>
    <MATERIALS>
        <Matrix>
            <MatrixComponent>
                <ChemicalName>polyethylene terephthalate</ChemicalName>
                <StdChemicalName>Poly(ethylene terephthalate)</StdChemicalName>
                <uSMILES>C(COC(=O)C1=CC=C(C=C1)C(O[*])=O)[*]</uSMILES>
                <Abbreviation>PET</Abbreviation>
                <PolymerType>homopolymer</PolymerType>
                <ManufacturerOrSourceName>Eastman Chemical Company</ManufacturerOrSourceName>
                <TradeName>PET 9921</TradeName>
                <Density>
                    <description>inserted from ChemProps, NanoMine</description>
                    <value>1.36</value>
                    <unit>g/cm3</unit>
                </Density>
                <Viscosity>
                    <description>intrinsic viscosity</description>
                    <value>0.8</value>
                    <unit>dL/g</unit>
                </Viscosity>
            </MatrixComponent>
        </Matrix>
        <Filler>
            <FillerComponent>
                <ChemicalName>montmorillonite</ChemicalName>
                <StdChemicalName>Montmorillonite</StdChemicalName>
                <Abbreviation>N28E</Abbreviation>
                <ManufacturerOrSourceName>Nanocor, Inc.</ManufacturerOrSourceName>
                <TradeName>Nanomer I.28E</TradeName>
                <Density>
                    <description>inserted from ChemProps, NanoMine</description>
                    <value>2.35</value>
                    <unit>g/cm3</unit>
                </Density>
                <FillerComponentInComposite>
                    <mass>0.04</mass>
                    <volume>0.023545706371191136</volume>
                </FillerComponentInComposite>
                <ParticleSurfaceTreatment>
                    <ChemicalName>octadecyl ammonium</ChemicalName>
                    <Abbreviation>ODA</Abbreviation>
                    <ManufacturerOrSourceName>Nanocor Inc.</ManufacturerOrSourceName>
                </ParticleSurfaceTreatment>
            </FillerComponent>
            <FillerProcessing>
                <ChooseParameter>
                    <Mixing>
                        <Description>PET granules were ground into a powder and dry-mixed with 6 wt% N28E to obtain uniform feeding mixtures</Description>
                        <ChemicalUsed>
                            <description>PET granules</description>
                        </ChemicalUsed>
                        <ChemicalUsed>
                            <description>N28E</description>
                        </ChemicalUsed>
                    </Mixing>
                </ChooseParameter>
                <ChooseParameter>
                    <Extrusion>
                        <TwinScrewExtrusion>
                            <Extruder>Leistritz extruder</Extruder>
                            <RotationMode>CoRotation</RotationMode>
                            <ScrewDiameter>
                                <value>18</value>
                                <unit>mm</unit>
                            </ScrewDiameter>
                            <D_L_ratio>0.025</D_L_ratio>
                        </TwinScrewExtrusion>
                    </Extrusion>
                </ChooseParameter>
                <ChooseParameter>
                    <Other>feeding mixtures processed using twin-screw extruder to create master-batches</Other>
                </ChooseParameter>
            </FillerProcessing>
            <FillerComposition>
                <Fraction>
                    <mass>
                        <value>0.04</value>
                        <source>reported</source>
                    </mass>
                    <volume>
                        <value>0.023545706371191136</value>
                        <source>computed by NanoMine</source>
                    </volume>
                </Fraction>
            </FillerComposition>
        </Filler>
    </MATERIALS>
    <PROCESSING>
        <MeltMixing>
            <ChooseParameter>
                <Drying-Evaporation>
                    <Description>The PET and organoclay were vacuum dried at 90C for 24 h before extrusion</Description>
                    <Temperature>
                        <value>90</value>
                        <unit>Celsius</unit>
                    </Temperature>
                    <Time>
                        <value>24</value>
                        <unit>hours</unit>
                    </Time>
                </Drying-Evaporation>
            </ChooseParameter>
            <ChooseParameter>
                <Extrusion>
                    <TwinScrewExtrusion>
                        <Extruder>Leistritz extruder</Extruder>
                        <ExtrusionTemperature>
                            <value>252.5</value>
                            <unit>Celsius</unit>
                            <uncertainty>
                                <type>absolute</type>
                                <value>12.5</value>
                            </uncertainty>
                        </ExtrusionTemperature>
                        <RotationMode>CoRotation</RotationMode>
                        <RotationSpeed>
                            <value>200</value>
                            <unit>rpm</unit>
                        </RotationSpeed>
                        <ScrewDiameter>
                            <value>18</value>
                            <unit>mm</unit>
                        </ScrewDiameter>
                        <D_L_ratio>0.025</D_L_ratio>
                    </TwinScrewExtrusion>
                </Extrusion>
            </ChooseParameter>
            <ChooseParameter>
                <Other>the prepared master-batches were diluted with the appropriate amount of neat PET using the twin-screw extruder to obtain samples with 5 wt% organoclay</Other>
            </ChooseParameter>
            <ChooseParameter>
                <Cooling>
                    <Description>extrudate was cooled in a bath containing water and ice</Description>
                </Cooling>
            </ChooseParameter>
            <ChooseParameter>
                <Other>extruded samples were granulated</Other>
            </ChooseParameter>
            <ChooseParameter>
                <Drying-Evaporation>
                    <Description>extruded samples were vacuum dried at 90C for 24 h before compression molding</Description>
                    <Temperature>
                        <value>90</value>
                        <unit>Celsius</unit>
                    </Temperature>
                    <Time>
                        <value>24</value>
                        <unit>hours</unit>
                    </Time>
                    <AmbientCondition>vacuum</AmbientCondition>
                </Drying-Evaporation>
            </ChooseParameter>
            <ChooseParameter>
                <Molding>
                    <MoldingMode>hot-pressing</MoldingMode>
                    <MoldingInfo>
                        <Description>Disk-shaped samples of approximately 2 mm thickness and 25 mm diameter were prepared by employing a Carver laboratory press (Model 3912)</Description>
                        <Temperature>
                            <value>265</value>
                            <unit>Celsius</unit>
                        </Temperature>
                        <Time>
                            <value>9</value>
                            <unit>minutes</unit>
                        </Time>
                        <Pressure>
                            <value>20</value>
                            <unit>MPa</unit>
                        </Pressure>
                        <AmbientCondition>inert (nitrogen, argon, etc)</AmbientCondition>
                    </MoldingInfo>
                </Molding>
            </ChooseParameter>
            <ChooseParameter>
                <Cooling>
                    <Description>samples were quenched in another Carver laboratory press (model 30-12H) for 5 min</Description>
                    <Time>
                        <value>5</value>
                        <unit>minutes</unit>
                    </Time>
                </Cooling>
            </ChooseParameter>
            <ChooseParameter>
                <Drying-Evaporation>
                    <Description>compression-molded samples were vacuum dried at 90C for 24 h before being subjected to rheological testing</Description>
                    <Temperature>
                        <value>90</value>
                        <unit>Celsius</unit>
                    </Temperature>
                    <Time>
                        <value>24</value>
                        <unit>hours</unit>
                    </Time>
                </Drying-Evaporation>
            </ChooseParameter>
        </MeltMixing>
    </PROCESSING>
    <CHARACTERIZATION>
        <Transmission_Electron_Microscopy>
            <EquipmentUsed>JEOL JEM-2100F</EquipmentUsed>
            <Description>TEM was used to evaluate the quality of clay dispersion in PET nanocomposites, with and without the chain extender. The samples were microtomed into approximately 50-80 nm thick slices at a cryogenic temperature (i.e. -100C) using an Ultracut FC microtome (LEICA) with a diamond knife.</Description>
            <AcceleratingVoltage>
                <value>200</value>
                <unit>kV</unit>
            </AcceleratingVoltage>
        </Transmission_Electron_Microscopy>
        <Dynamic_Mechanical_Analysis>
            <Equipment>Instron 3365</Equipment>
            <Description>Mechanical properties of the films were measured using an Instron 3365 at room temperature according to standard ASTM D638. The tensile specimens with a rectangular geometry of 25mm wide and 100 mm long were stretched at a cross-head speed of 12.5 mm/min. To obtain the toughness of the samples, the area under the stressestrain curve were calculated according to the Simpson 1/3 rule of integration.</Description>
        </Dynamic_Mechanical_Analysis>
        <Differential_Scanning_Calorimetry>
            <Equipment>DSCQ1000 (TA Instruments)</Equipment>
            <Description>DSC of PET and the nanocomposites was performed on a DSCQ1000 (TA Instruments) on typically 10 mg of material, under a helium atmosphere. This test was performed twice for each sample, always with a fresh specimen.</Description>
            <HeatingRate>
                <description>heated from room temperature to 300C</description>
            </HeatingRate>
            <CoolingRate>
                <description>cooled to 30C</description>
                <value>10</value>
                <unit>C/min</unit>
            </CoolingRate>
        </Differential_Scanning_Calorimetry>
        <Fourier_Transform_Infrared_Spectroscopy>
            <Equipment>PerkineElmer FT-IR spectrometer</Equipment>
            <Description>Fourier transform infrared (FT-IR) spectra were recorded from 4000 to 600 cm-1 in the attenuated total reflection (ATR) mode. All the spectra were obtained by accumulation of 32 scans with a spectral resolution of 4 cm-1 and a scanning speed of 32 kHz.</Description>
        </Fourier_Transform_Infrared_Spectroscopy>
        <XRay_Diffraction_and_Scattering>
            <Equipment>Philips X&#8217;Pert X-ray diffractometer</Equipment>
            <Description>wide angle X-ray diffraction (WAXD) was used to estimate the basal spacing (d001) of silicate nanolayers. The measurements were performed on a Philips X&#8217;Pert X-ray diffractometer with Cu K-alpha radiation (1.54056 A). The spectra were recorded over a 2-theta range of 1-10 degrees using a scan rate of 0.01-degree/s.</Description>
        </XRay_Diffraction_and_Scattering>
        <Thermogravimetric_Analysis>
            <Equipment>TGAQ500 (TA Instruments)</Equipment>
            <Description>TGA under an air atmosphere was used to determine the exact amount of organoclays in the nanocomposite samples. These tests were performed on samples of 10 mg from room temperature to 900C with a heating rate of 10C/min followed by 30 min isothermal hold at 900C.</Description>
        </Thermogravimetric_Analysis>
        <Rheometery>
            <RheometerType>plate</RheometerType>
            <Description>The rheological properties of PET and the nanocomposites were measured using a stress-controlled Bohlin Gemini rheometer. The experiments were conducted under a blanket of nitrogen to avoid oxidation of the samples. A parallel plate flow-geometry was used with a gap size of 1 mm and a plate diameter of 25 mm. Time and frequency sweeps in small-amplitude oscillatory shear were carried out on the samples at 265C. The time sweep tests were performed at 0.628 rad/s over 900 s on two fresh specimens of each sample and the average value is reported. The frequency sweep tests were performed in the linear regime for four fresh specimens of each sample. Two specimens were subjected to frequency sweep from low to high frequency, and two more from high to low.</Description>
            <Equipment>Bohlin Gemini rheometer</Equipment>
        </Rheometery>
    </CHARACTERIZATION>
    <PROPERTIES>
        <Mechanical>
            <Tensile>
                <TensileModulus>
                    <value>2681.3898704358</value>
                    <unit>MPa</unit>
                    <uncertainty>
                        <type>absolute</type>
                        <value>108.9517079</value>
                    </uncertainty>
                </TensileModulus>
            </Tensile>
        </Mechanical>
        <Viscoelastic>
            <DynamicProperties>
                <Description>time-dependent complex viscosity</Description>
                <MeasurementMode>shear</MeasurementMode>
                <MeasurementMethod>DMA</MeasurementMethod>
                <DynamicPropertyProfile>
                    <data>
                        <AxisLabel>
                            <xName>Time</xName>
                            <xUnit>s</xUnit>
                            <yName>Complex viscosity</yName>
                            <yUnit>Pa.s</yUnit>
                        </AxisLabel>
                        <data>
                            <headers>
                                <column id="0">Time (s)</column>
                                <column id="1">Complex viscosity (Pa.s)</column>
                            </headers>
                            <rows>
                                <row id="0">
                                    <column id="0">28.9900689278</column>
                                    <column id="1">1555.9955281</column>
                                </row>
                                <row id="1">
                                    <column id="0">58.5810330515</column>
                                    <column id="1">1605.25302238</column>
                                </row>
                                <row id="2">
                                    <column id="0">88.1699385812</column>
                                    <column id="1">1638.66391765</column>
                                </row>
                                <row id="3">
                                    <column id="0">117.254164275</column>
                                    <column id="1">1647.08376661</column>
                                </row>
                                <row id="4">
                                    <column id="0">146.340254579</column>
                                    <column id="1">1669.85696883</column>
                                </row>
                                <row id="5">
                                    <column id="0">175.426366585</column>
                                    <column id="1">1692.79722686</column>
                                </row>
                                <row id="6">
                                    <column id="0">204.513787344</column>
                                    <column id="1">1725.8119772</column>
                                </row>
                                <row id="7">
                                    <column id="0">233.592528276</column>
                                    <column id="1">1692.01135231</column>
                                </row>
                                <row id="8">
                                    <column id="0">262.681239919</column>
                                    <column id="1">1734.96303606</column>
                                </row>
                                <row id="9">
                                    <column id="0">290.722915888</column>
                                    <column id="1">1718.06678063</column>
                                </row>
                                <row id="10">
                                    <column id="0">320.844256916</column>
                                    <column id="1">1709.97000461</column>
                                </row>
                                <row id="11">
                                    <column id="0">350.431308216</column>
                                    <column id="1">1729.10744925</column>
                                </row>
                                <row id="12">
                                    <column id="0">379.014660581</column>
                                    <column id="1">1741.83789626</column>
                                </row>
                                <row id="13">
                                    <column id="0">408.599561054</column>
                                    <column id="1">1744.41875686</column>
                                </row>
                                <row id="14">
                                    <column id="0">437.719501502</column>
                                    <column id="1">1747.60720534</column>
                                </row>
                                <row id="15">
                                    <column id="0">466.768680008</column>
                                    <column id="1">1766.39723398</column>
                                </row>
                                <row id="16">
                                    <column id="0">496.855119499</column>
                                    <column id="1">1769.79181477</column>
                                </row>
                                <row id="17">
                                    <column id="0">524.936745117</column>
                                    <column id="1">1780.26343848</column>
                                </row>
                                <row id="18">
                                    <column id="0">555.024408667</column>
                                    <column id="1">1793.08056017</column>
                                </row>
                                <row id="19">
                                    <column id="0">583.103051137</column>
                                    <column id="1">1780.58857632</column>
                                </row>
                                <row id="20">
                                    <column id="0">613.190230561</column>
                                    <column id="1">1789.67899843</column>
                                </row>
                                <row id="21">
                                    <column id="0">642.774926649</column>
                                    <column id="1">1790.68654719</column>
                                </row>
                                <row id="22">
                                    <column id="0">670.854574431</column>
                                    <column id="1">1785.93323104</column>
                                </row>
                                <row id="23">
                                    <column id="0">700.441783624</column>
                                    <column id="1">1806.2861047</column>
                                </row>
                                <row id="24">
                                    <column id="0">730.024554415</column>
                                    <column id="1">1792.47313843</column>
                                </row>
                                <row id="25">
                                    <column id="0">758.607425555</column>
                                    <column id="1">1801.49922952</column>
                                </row>
                                <row id="26">
                                    <column id="0">787.688743862</column>
                                    <column id="1">1787.53865323</column>
                                </row>
                                <row id="27">
                                    <column id="0">817.274519459</column>
                                    <column id="1">1796.85602373</column>
                                </row>
                                <row id="28">
                                    <column id="0">845.856698157</column>
                                    <column id="1">1800.55184755</column>
                                </row>
                                <row id="29">
                                    <column id="0">875.978891492</column>
                                    <column id="1">1799.0159383</column>
                                </row>
                            </rows>
                        </data>
                    </data>
                </DynamicPropertyProfile>
            </DynamicProperties>
            <DynamicProperties>
                <Description>time-dependent storage modulus</Description>
                <MeasurementMode>shear</MeasurementMode>
                <MeasurementMethod>DMA</MeasurementMethod>
                <DynamicPropertyProfile>
                    <data>
                        <AxisLabel>
                            <xName>Time</xName>
                            <xUnit>s</xUnit>
                            <yName>Storage modulus</yName>
                            <yUnit>Pa</yUnit>
                        </AxisLabel>
                        <data>
                            <headers>
                                <column id="0">Time (s)</column>
                                <column id="1">Storage modulus (Pa)</column>
                            </headers>
                            <rows>
                                <row id="0">
                                    <column id="0">30.8023396423</column>
                                    <column id="1">831.953364827</column>
                                </row>
                                <row id="1">
                                    <column id="0">60.5866557724</column>
                                    <column id="1">853.391651873</column>
                                </row>
                                <row id="2">
                                    <column id="0">90.9466704475</column>
                                    <column id="1">865.552831427</column>
                                </row>
                                <row id="3">
                                    <column id="0">121.019115914</column>
                                    <column id="1">884.87936053</column>
                                </row>
                                <row id="4">
                                    <column id="0">150.581993462</column>
                                    <column id="1">905.092235911</column>
                                </row>
                                <row id="5">
                                    <column id="0">180.653199949</column>
                                    <column id="1">913.240424123</column>
                                </row>
                                <row id="6">
                                    <column id="0">210.945439972</column>
                                    <column id="1">918.959599313</column>
                                </row>
                                <row id="7">
                                    <column id="0">241.306088444</column>
                                    <column id="1">936.839033179</column>
                                </row>
                                <row id="8">
                                    <column id="0">271.888303014</column>
                                    <column id="1">957.094362173</column>
                                </row>
                                <row id="9">
                                    <column id="0">302.467976003</column>
                                    <column id="1">954.418977281</column>
                                </row>
                                <row id="10">
                                    <column id="0">332.028869025</column>
                                    <column id="1">956.727018119</column>
                                </row>
                                <row id="11">
                                    <column id="0">361.658426804</column>
                                    <column id="1">973.507784087</column>
                                </row>
                                <row id="12">
                                    <column id="0">392.171599681</column>
                                    <column id="1">975.889583054</column>
                                </row>
                                <row id="13">
                                    <column id="0">421.324452634</column>
                                    <column id="1">975.426521915</column>
                                </row>
                                <row id="14">
                                    <column id="0">452.312712223</column>
                                    <column id="1">980.453157108</column>
                                </row>
                                <row id="15">
                                    <column id="0">481.873967288</column>
                                    <column id="1">986.027635446</column>
                                </row>
                                <row id="16">
                                    <column id="0">511.945249785</column>
                                    <column id="1">994.86159593</column>
                                </row>
                                <row id="17">
                                    <column id="0">542.525197665</column>
                                    <column id="1">994.666335234</column>
                                </row>
                                <row id="18">
                                    <column id="0">573.10576132</column>
                                    <column id="1">1000.0267401</column>
                                </row>
                                <row id="19">
                                    <column id="0">602.666216926</column>
                                    <column id="1">998.388321429</column>
                                </row>
                                <row id="20">
                                    <column id="0">633.699144729</column>
                                    <column id="1">997.681838367</column>
                                </row>
                                <row id="21">
                                    <column id="0">663.827622558</column>
                                    <column id="1">1011.62019967</column>
                                </row>
                                <row id="22">
                                    <column id="0">693.388381007</column>
                                    <column id="1">1012.71409477</column>
                                </row>
                                <row id="23">
                                    <column id="0">723.457976693</column>
                                    <column id="1">1006.32927568</column>
                                </row>
                                <row id="24">
                                    <column id="0">753.528786434</column>
                                    <column id="1">1010.89792821</column>
                                </row>
                                <row id="25">
                                    <column id="0">784.10999449</column>
                                    <column id="1">1022.07225813</column>
                                </row>
                                <row id="26">
                                    <column id="0">813.66964952</column>
                                    <column id="1">1013.21086039</column>
                                </row>
                                <row id="27">
                                    <column id="0">843.230367691</column>
                                    <column id="1">1013.94136092</column>
                                </row>
                                <row id="28">
                                    <column id="0">873.302284449</column>
                                    <column id="1">1028.49776075</column>
                                </row>
                                <row id="29">
                                    <column id="0">903.372853789</column>
                                    <column id="1">1030.89746454</column>
                                </row>
                            </rows>
                        </data>
                    </data>
                </DynamicPropertyProfile>
            </DynamicProperties>
            <DynamicProperties>
                <Description>frequency-dependent complex viscosity</Description>
                <MeasurementMode>shear</MeasurementMode>
                <MeasurementMethod>DMA</MeasurementMethod>
                <DMA_mode>
                    <FrequencySweep>
                        <condition>
                            <temperature>
                                <value>265</value>
                                <unit>Celsius</unit>
                            </temperature>
                        </condition>
                    </FrequencySweep>
                </DMA_mode>
                <DynamicPropertyProfile>
                    <data>
                        <AxisLabel>
                            <xName>Frequency</xName>
                            <xUnit>rad/s</xUnit>
                            <yName>Complex viscosity</yName>
                            <yUnit>Pa.s</yUnit>
                        </AxisLabel>
                        <data>
                            <headers>
                                <column id="0">Frequency (rad/s)</column>
                                <column id="1">Complex viscosity (Pa.s)</column>
                            </headers>
                            <rows>
                                <row id="0">
                                    <column id="0">0.300655218811</column>
                                    <column id="1">2303.47832896</column>
                                </row>
                                <row id="1">
                                    <column id="0">0.388397593249</column>
                                    <column id="1">1944.61555843</column>
                                </row>
                                <row id="2">
                                    <column id="0">0.507303015505</column>
                                    <column id="1">1619.42282164</column>
                                </row>
                                <row id="3">
                                    <column id="0">0.660788650401</column>
                                    <column id="1">1335.96974517</column>
                                </row>
                                <row id="4">
                                    <column id="0">0.860711699226</column>
                                    <column id="1">1128.23577281</column>
                                </row>
                                <row id="5">
                                    <column id="0">1.11803926154</column>
                                    <column id="1">951.442053398</column>
                                </row>
                                <row id="6">
                                    <column id="0">1.45630448105</column>
                                    <column id="1">813.227470453</column>
                                </row>
                                <row id="7">
                                    <column id="0">1.89691258122</column>
                                    <column id="1">694.616914599</column>
                                </row>
                                <row id="8">
                                    <column id="0">2.48447146661</column>
                                    <column id="1">604.989800017</column>
                                </row>
                                <row id="9">
                                    <column id="0">3.21838191607</column>
                                    <column id="1">528.261541501</column>
                                </row>
                                <row id="10">
                                    <column id="0">4.21525911013</column>
                                    <column id="1">467.805099687</column>
                                </row>
                                <row id="11">
                                    <column id="0">5.46044254236</column>
                                    <column id="1">422.749224767</column>
                                </row>
                                <row id="12">
                                    <column id="0">7.15178644807</column>
                                    <column id="1">377.379748269</column>
                                </row>
                                <row id="13">
                                    <column id="0">9.2644171935</column>
                                    <column id="1">341.096992125</column>
                                </row>
                                <row id="14">
                                    <column id="0">12.0342063051</column>
                                    <column id="1">307.472432194</column>
                                </row>
                                <row id="15">
                                    <column id="0">15.7617396206</column>
                                    <column id="1">282.090225611</column>
                                </row>
                                <row id="16">
                                    <column id="0">20.4177421405</column>
                                    <column id="1">264.765951583</column>
                                </row>
                                <row id="17">
                                    <column id="0">26.6685024256</column>
                                    <column id="1">238.334309104</column>
                                </row>
                                <row id="18">
                                    <column id="0">34.7371160577</column>
                                    <column id="1">226.420916426</column>
                                </row>
                                <row id="19">
                                    <column id="0">44.9984262805</column>
                                    <column id="1">210.511506825</column>
                                </row>
                                <row id="20">
                                    <column id="0">58.9364566628</column>
                                    <column id="1">194.313947589</column>
                                </row>
                                <row id="21">
                                    <column id="0">76.3462285116</column>
                                    <column id="1">186.692107975</column>
                                </row>
                                <row id="22">
                                    <column id="0">100.021614977</column>
                                    <column id="1">172.357996296</column>
                                </row>
                            </rows>
                        </data>
                    </data>
                </DynamicPropertyProfile>
            </DynamicProperties>
            <DynamicProperties>
                <Description>frequency-dependent storage modulus</Description>
                <MeasurementMode>shear</MeasurementMode>
                <MeasurementMethod>DMA</MeasurementMethod>
                <DMA_mode>
                    <FrequencySweep>
                        <condition>
                            <temperature>
                                <value>265</value>
                                <unit>Celsius</unit>
                            </temperature>
                        </condition>
                    </FrequencySweep>
                </DMA_mode>
                <DynamicPropertyProfile>
                    <data>
                        <AxisLabel>
                            <xName>Frequency</xName>
                            <xUnit>rad/s</xUnit>
                            <yName>Storage modulus</yName>
                            <yUnit>Pa</yUnit>
                        </AxisLabel>
                        <data>
                            <headers>
                                <column id="0">Frequency (rad/s)</column>
                                <column id="1">Storage modulus (Pa)</column>
                            </headers>
                            <rows>
                                <row id="0">
                                    <column id="0">0.300155485784</column>
                                    <column id="1">589.107724739</column>
                                </row>
                                <row id="1">
                                    <column id="0">0.391356345384</column>
                                    <column id="1">652.392956516</column>
                                </row>
                                <row id="2">
                                    <column id="0">0.507512708157</column>
                                    <column id="1">709.16068998</column>
                                </row>
                                <row id="3">
                                    <column id="0">0.65814481349</column>
                                    <column id="1">771.187035742</column>
                                </row>
                                <row id="4">
                                    <column id="0">0.858119078744</column>
                                    <column id="1">808.387094218</column>
                                </row>
                                <row id="5">
                                    <column id="0">1.11885460192</column>
                                    <column id="1">868.460782911</column>
                                </row>
                                <row id="6">
                                    <column id="0">1.45881341092</column>
                                    <column id="1">925.869207404</column>
                                </row>
                                <row id="7">
                                    <column id="0">1.9072236273</column>
                                    <column id="1">1011.68381328</column>
                                </row>
                                <row id="8">
                                    <column id="0">2.48672472755</column>
                                    <column id="1">1077.8113535</column>
                                </row>
                                <row id="9">
                                    <column id="0">3.23353846186</column>
                                    <column id="1">1205.32778553</column>
                                </row>
                                <row id="10">
                                    <column id="0">4.20463546626</column>
                                    <column id="1">1310.54447074</column>
                                </row>
                                <row id="11">
                                    <column id="0">5.43784863333</column>
                                    <column id="1">1450.77322583</column>
                                </row>
                                <row id="12">
                                    <column id="0">7.10933510585</column>
                                    <column id="1">1620.47846293</column>
                                </row>
                                <row id="13">
                                    <column id="0">9.2946032623</column>
                                    <column id="1">1765.26087111</column>
                                </row>
                                <row id="14">
                                    <column id="0">12.0532842473</column>
                                    <column id="1">2010.07077505</column>
                                </row>
                                <row id="15">
                                    <column id="0">15.6731293068</column>
                                    <column id="1">2359.69328713</column>
                                </row>
                                <row id="16">
                                    <column id="0">20.4353373393</column>
                                    <column id="1">2578.76247731</column>
                                </row>
                                <row id="17">
                                    <column id="0">26.6445203122</column>
                                    <column id="1">2819.22959631</column>
                                </row>
                                <row id="18">
                                    <column id="0">34.7403348856</column>
                                    <column id="1">3284.33117899</column>
                                </row>
                                <row id="19">
                                    <column id="0">45.1735601395</column>
                                    <column id="1">3699.60760593</column>
                                </row>
                                <row id="20">
                                    <column id="0">58.7400939684</column>
                                    <column id="1">4302.99405837</column>
                                </row>
                                <row id="21">
                                    <column id="0">76.5880005256</column>
                                    <column id="1">5038.81187579</column>
                                </row>
                                <row id="22">
                                    <column id="0">99.8589111496</column>
                                    <column id="1">5917.85324217</column>
                                </row>
                            </rows>
                        </data>
                    </data>
                </DynamicPropertyProfile>
            </DynamicProperties>
        </Viscoelastic>
        <Thermal>
            <Crystallinity>
                <DegreeOfCrystallization>
                    <value>6.6</value>
                    <unit>percent</unit>
                    <uncertainty>
                        <type>absolute</type>
                        <value>0.4</value>
                    </uncertainty>
                </DegreeOfCrystallization>
            </Crystallinity>
            <CrystalizationTemperature>
                <value>199.7</value>
                <unit>Celsius</unit>
                <uncertainty>
                    <type>absolute</type>
                    <value>0.1</value>
                </uncertainty>
            </CrystalizationTemperature>
            <GlassTransitionTemperature>
                <value>77.1</value>
                <unit>Celsius</unit>
                <uncertainty>
                    <type>absolute</type>
                    <value>0.4</value>
                </uncertainty>
            </GlassTransitionTemperature>
            <MeltingTemperature>
                <value>244.5</value>
                <unit>Celsius</unit>
                <uncertainty>
                    <type>absolute</type>
                    <value>0.1</value>
                </uncertainty>
            </MeltingTemperature>
        </Thermal>
    </PROPERTIES>
    <MICROSTRUCTURE>
        <ImageFile>
            <File>http://localhost/nmr/blob?id=5b34d6fee74a1d5f3723129c</File>
            <MicroscopyType>TEM</MicroscopyType>
        </ImageFile>
        <ImageFile>
            <File>http://localhost/nmr/blob?id=5b34d709e74a1d5f372312b1</File>
            <MicroscopyType>TEM</MicroscopyType>
        </ImageFile>
        <Experimental_Sample_Info>
            <SampleSize>
                <description>rheological testing sample diameter</description>
                <value>25</value>
                <unit>mm</unit>
            </SampleSize>
            <SampleThickness>
                <value>2</value>
                <unit>mm</unit>
            </SampleThickness>
        </Experimental_Sample_Info>
    </MICROSTRUCTURE>
</PolymerNanocomposite>
