Repository: nfinan/xmlfiles

File: L217_S6_Ash_2002.xml
<PolymerNanocomposite>
    <ID>L217_S6_Ash_2002</ID>
    <Control_ID>L217_S1_Ash_2002</Control_ID>
    <SchemaVersion>PNC_schema_041220</SchemaVersion>
    <DatasetID>5e970b29c9db0157d0737e8e</DatasetID>
    <SchemaID>5e96dbe7c49dc53363c20305</SchemaID>
    <DATA_SOURCE>
        <Citation>
            <CommonFields>
                <CitationType>research article</CitationType>
                <Publication>Polymer Composites</Publication>
                <Title>Mechanical properties of Al2O3/polymethylmethacrylate nanocomposites</Title>
                <Author>Ash, Benjamin J.</Author>
                <Author>Rogers, Diana F.</Author>
                <Author>Wiegand, Christopher J.</Author>
                <Author>Schadler, Linda S.</Author>
                <Author>Siegel, Richard W.</Author>
                <Author>Benicewicz, Brian C.</Author>
                <Author>Apple, Tom</Author>
                <Publisher>Wiley Subscription Services, Inc., A Wiley Company</Publisher>
                <PublicationYear>2002</PublicationYear>
                <DOI>10.1002/pc.10497</DOI>
                <Volume>23</Volume>
                <URL>http://onlinelibrary.wiley.com/doi/10.1002/pc.10497/abstract</URL>
                <Language>English</Language>
                <Location>Department of Materials Science and Engineering, Rensselaer Nanotechnology Center, Troy, NY 12180&#8208;3590, USA</Location>
                <DateOfCitation>2017-07-13</DateOfCitation>
            </CommonFields>
            <CitationType>
                <Journal>
                    <ISSN>1548-0569</ISSN>
                    <Issue>6</Issue>
                </Journal>
            </CitationType>
        </Citation>
    </DATA_SOURCE>
    <MATERIALS>
        <Matrix>
            <MatrixComponent>
                <ChemicalName>poly(methyl methacrylate)</ChemicalName>
                <StdChemicalName>Poly(methyl methacrylate)</StdChemicalName>
                <uSMILES>C(C(C)(C(=O)OC)[*])[*]</uSMILES>
                <Abbreviation>PMMA</Abbreviation>
                <ManufacturerOrSourceName>Cambridge Isotope Laboratories</ManufacturerOrSourceName>
                <Density>
                    <description>inserted from ChemProps, NanoMine</description>
                    <value>1.15</value>
                    <unit>g/cm3</unit>
                </Density>
            </MatrixComponent>
        </Matrix>
        <Filler>
            <FillerComponent>
                <ChemicalName>alumina</ChemicalName>
                <StdChemicalName>Aluminium oxide</StdChemicalName>
                <Abbreviation>gamma-Al2O3</Abbreviation>
                <ManufacturerOrSourceName>Aldrich Chemical Co.</ManufacturerOrSourceName>
                <Density>
                    <description>inserted from ChemProps, NanoMine</description>
                    <value>3.95</value>
                    <unit>g/cm3</unit>
                </Density>
                <FillerComponentInComposite>
                    <mass>0.05</mass>
                    <volume>0.015091863517060367</volume>
                </FillerComponentInComposite>
            </FillerComponent>
            <FillerProcessing>
                <ChooseParameter>
                    <Mixing>
                        <Description>Twenty grams of particles were suspended in ethanol through 10 minutes of sonication (VCX-400 Sonics Materials Vibracell) at 70% power. The power setting refers to the percentage of maximum sonic power (400 watts) that is directed into the sample.</Description>
                        <Mixer>VCX-400 Sonics Materials Vibracell</Mixer>
                        <MixingMethod>ultra-sonication</MixingMethod>
                        <ChemicalUsed>
                            <description>ethanol</description>
                        </ChemicalUsed>
                        <Time>
                            <value>10</value>
                            <unit>minutes</unit>
                        </Time>
                    </Mixing>
                </ChooseParameter>
                <ChooseParameter>
                    <Centrifugation>Used</Centrifugation>
                </ChooseParameter>
                <ChooseParameter>
                    <Mixing>
                        <Description>The resulting slurry was centrifuged for 3 minutes at 3000 rpm. This procedure was used to achieve a narrower particle size distribution than is available from the supplier.</Description>
                        <RPM>
                            <value>3000</value>
                            <unit>RPM</unit>
                        </RPM>
                        <Time>
                            <value>3</value>
                            <unit>minutes</unit>
                        </Time>
                    </Mixing>
                </ChooseParameter>
                <ChooseParameter>
                    <Additive>
                        <Description>The silane coupling agent was added to a 95/5 mixture of ethanol and water adjusted to a pH of 4.5 by addition of acetic acid.</Description>
                    </Additive>
                </ChooseParameter>
                <ChooseParameter>
                    <Mixing>
                        <Description>This solution was reacted at room temperature for 10 minutes for silanol formation.</Description>
                        <Time>
                            <value>10</value>
                            <unit>minutes</unit>
                        </Time>
                    </Mixing>
                </ChooseParameter>
                <ChooseParameter>
                    <Mixing>
                        <Description>The silanol solution was then dropped into the ethanol/nanoparticle sluny at a rate of approximately 20 ml/min while sonicating the mixture at 70% power.</Description>
                        <Mixer>VCX-400 Sonics Materials Vibracell</Mixer>
                        <MixingMethod>ultra-sonication</MixingMethod>
                    </Mixing>
                </ChooseParameter>
                <ChooseParameter>
                    <Drying-Evaporation>
                        <Description>The slurry was then evaporated at reduced pressure for 2 hours at 60&#176;C to remove the solvent.</Description>
                        <Temperature>
                            <value>60</value>
                            <unit>Celsius</unit>
                        </Temperature>
                        <Time>
                            <value>2</value>
                            <unit>hours</unit>
                        </Time>
                    </Drying-Evaporation>
                </ChooseParameter>
                <ChooseParameter>
                    <Heating>
                        <Description>The particles were cured under vacuum at 60&#176;C for a period of 24 hours.</Description>
                        <Temperature>
                            <value>60</value>
                            <unit>Celsius</unit>
                        </Temperature>
                        <Time>
                            <value>2</value>
                            <unit>hours</unit>
                        </Time>
                    </Heating>
                </ChooseParameter>
            </FillerProcessing>
            <FillerComposition>
                <Fraction>
                    <mass>
                        <value>0.05</value>
                        <source>reported</source>
                    </mass>
                    <volume>
                        <value>0.015091863517060367</value>
                        <source>computed by NanoMine</source>
                    </volume>
                </Fraction>
            </FillerComposition>
        </Filler>
    </MATERIALS>
    <PROCESSING>
        <SolutionProcessing>
            <ChooseParameter>
                <Mixing>
                    <Description>Uncoated micron particles were added to MMA monomer and dispersed via sonication at 70% power for 10 minutes. During the last two minutes of the sonication, the initiator (AIBN) and chain transfer agent (1 - decanethiol) were added.</Description>
                    <Mixer>VCX-400 Sonics Materials Vibracell</Mixer>
                    <MixingMethod>ultra-sonication</MixingMethod>
                    <ChemicalUsed>
                        <description>2,2-azobisisobutyronitrile</description>
                    </ChemicalUsed>
                    <ChemicalUsed>
                        <description>1 - decanethiol</description>
                    </ChemicalUsed>
                    <Time>
                        <value>10</value>
                        <unit>minutes</unit>
                    </Time>
                </Mixing>
            </ChooseParameter>
            <ChooseParameter>
                <Mixing>
                    <Description>The polymerization was carried out at 55&#176;C under a nitrogen blanket for 21 hours with two additional sonication steps of 40% power at the 1 and 2 hour points.</Description>
                    <Mixer>VCX-400 Sonics Materials Vibracel</Mixer>
                    <MixingMethod>ultra-sonication</MixingMethod>
                    <Time>
                        <value>21</value>
                        <unit>hours</unit>
                    </Time>
                    <Temperature>
                        <value>55</value>
                        <unit>Celsius</unit>
                    </Temperature>
                </Mixing>
            </ChooseParameter>
            <ChooseParameter>
                <Drying-Evaporation>
                    <Description>The polymer was then broken into small pieces and dried in a vacuum oven for 2 hours at 115&#176;C to drive off water and residual monomer.</Description>
                    <Temperature>
                        <value>115</value>
                        <unit>Celsius</unit>
                    </Temperature>
                    <Time>
                        <value>2</value>
                        <unit>hours</unit>
                    </Time>
                    <Pressure>
                        <value>0</value>
                        <unit>Pa</unit>
                    </Pressure>
                </Drying-Evaporation>
            </ChooseParameter>
            <ChooseParameter>
                <Molding>
                    <MoldingMode>hot-pressing</MoldingMode>
                </Molding>
            </ChooseParameter>
            <ChooseParameter>
                <Heating>
                    <Description>The resulting microncomposite was compression molded into tensile specimens (AS" D638-95 Qpe IV) in a hydraulic press (Carver 12 Ton) at 180&#176;C and 2.5 mTons.</Description>
                    <Temperature>
                        <value>180</value>
                        <unit>Celsius</unit>
                    </Temperature>
                </Heating>
            </ChooseParameter>
            <ChooseParameter>
                <Heating>
                    <Description>Specimens were allowed to cool to room temperature under pressure for a period of 6 hours and, after removal, were sanded (400 grit) to remove flashing.</Description>
                    <Temperature>
                        <value>23</value>
                        <unit>Celsius</unit>
                    </Temperature>
                    <Time>
                        <value>6</value>
                        <unit>hours</unit>
                    </Time>
                </Heating>
            </ChooseParameter>
        </SolutionProcessing>
    </PROCESSING>
    <CHARACTERIZATION>
        <Transmission_Electron_Microscopy>
            <Description>The speed and duration requirements were chosen by observing the gross distribution of remaining particles through transmission electron microscope (TEM) measurements.</Description>
        </Transmission_Electron_Microscopy>
        <Scanning_Electron_Microscopy>
            <EquipmentUsed>JEOL</EquipmentUsed>
        </Scanning_Electron_Microscopy>
        <Dynamic_Mechanical_Analysis>
            <Equipment>Rheometric Scientific DMTA V</Equipment>
            <Description>Dynamic mechanical thermal analysis (DMTA) was carried out on a Rheometric Scientific DMTA V using single cantilever bending mode at 1 Hz with 0.1% strain. Temperature ramps from 15&#176;C to 200&#176;C at 2&#176;C mix1 were conducted to determine the Tg of the materials.</Description>
        </Dynamic_Mechanical_Analysis>
        <Differential_Scanning_Calorimetry>
            <Equipment>Seiko Instruments SSC5200</Equipment>
            <Description>In specific cases, Tg was also obtained through differential scanning calorimetry (DSC) (Seiko Instruments SSC5200) with a temperature ramp from 25&#176;C to 190&#176;C at 10&#176;C per min.</Description>
        </Differential_Scanning_Calorimetry>
        <Nuclear_Magnetic_Resonance>
            <Equipment>Chemagnetics CMX spectrometer</Equipment>
            <Description>7.5 mm coil and a quadrupolar echo sequence. An echo delay of 25 ps was used and the 90" pulse width was 3 ps. Eight scans were acquired for each spectrum with a pulse delay of 5 s.</Description>
        </Nuclear_Magnetic_Resonance>
    </CHARACTERIZATION>
    <PROPERTIES>
        <Mechanical>
            <Tensile>
                <LoadingProfile>
                    <description>stress vs strain curvesfor 1 mm per min strain rate for PMMA with 5 wt % micron-size alumina</description>
                    <data>
                        <headers>
                            <column id="0">Strain (mm/mm)</column>
                            <column id="1">Stress (MPa)</column>
                        </headers>
                        <rows>
                            <row id="0">
                                <column id="0">-0.0557190697616</column>
                                <column id="1">0.159848379009</column>
                            </row>
                            <row id="1">
                                <column id="0">-0.0539923844448</column>
                                <column id="1">3.39951232314</column>
                            </row>
                            <row id="2">
                                <column id="0">-0.0541979345052</column>
                                <column id="1">2.26905336624</column>
                            </row>
                            <row id="3">
                                <column id="0">-0.0544806550689</column>
                                <column id="1">1.22704618332</column>
                            </row>
                            <row id="4">
                                <column id="0">-0.0517998185892</column>
                                <column id="1">11.9183735501</column>
                            </row>
                            <row id="5">
                                <column id="0">-0.0519372219786</column>
                                <column id="1">10.4924784636</column>
                            </row>
                            <row id="6">
                                <column id="0">-0.0523918667018</column>
                                <column id="1">7.74480528283</column>
                            </row>
                            <row id="7">
                                <column id="0">-0.0512305998846</column>
                                <column id="1">14.4068405029</column>
                            </row>
                            <row id="8">
                                <column id="0">-0.0516395106501</column>
                                <column id="1">13.1394968618</column>
                            </row>
                            <row id="9">
                                <column id="0">-0.0515838870229</column>
                                <column id="1">9.35228615465</column>
                            </row>
                            <row id="10">
                                <column id="0">-0.0522504500637</column>
                                <column id="1">6.184132667</column>
                            </row>
                            <row id="11">
                                <column id="0">-0.0522596549192</column>
                                <column id="1">5.1985994646</column>
                            </row>
                            <row id="12">
                                <column id="0">-0.0501035669328</column>
                                <column id="1">18.1627371681</column>
                            </row>
                            <row id="13">
                                <column id="0">-0.0502408985961</column>
                                <column id="1">16.7445215611</column>
                            </row>
                            <row id="14">
                                <column id="0">-0.0502503664475</column>
                                <column id="1">15.7308302672</column>
                            </row>
                            <row id="15">
                                <column id="0">-0.0495397276893</column>
                                <column id="1">20.0752431584</column>
                            </row>
                            <row id="16">
                                <column id="0">-0.0485540798844</column>
                                <column id="1">21.9789312319</column>
                            </row>
                            <row id="17">
                                <column id="0">-0.0478828249973</column>
                                <column id="1">23.7008956601</column>
                            </row>
                            <row id="18">
                                <column id="0">-0.0473054582023</column>
                                <column id="1">25.4675001471</column>
                            </row>
                            <row id="19">
                                <column id="0">-0.0467570974614</column>
                                <column id="1">27.3170257984</column>
                            </row>
                            <row id="20">
                                <column id="0">-0.0461706429636</column>
                                <column id="1">28.7280775572</column>
                            </row>
                            <row id="21">
                                <column id="0">-0.045611645235</column>
                                <column id="1">30.1222186814</column>
                            </row>
                            <row id="22">
                                <column id="0">-0.045057847652</column>
                                <column id="1">32.2881403226</column>
                            </row>
                            <row id="23">
                                <column id="0">-0.0451946652779</column>
                                <column id="1">30.9249609853</column>
                            </row>
                            <row id="24">
                                <column id="0">-0.0438545698057</column>
                                <column id="1">34.1103985617</column>
                            </row>
                            <row id="25">
                                <column id="0">-0.0433200870496</column>
                                <column id="1">35.3850554008</column>
                            </row>
                            <row id="26">
                                <column id="0">-0.0428036382962</column>
                                <column id="1">36.8629753214</column>
                            </row>
                            <row id="27">
                                <column id="0">-0.0416270999575</column>
                                <column id="1">38.7746408939</column>
                            </row>
                            <row id="28">
                                <column id="0">-0.0418580366338</column>
                                <column id="1">37.4313736914</column>
                            </row>
                            <row id="29">
                                <column id="0">-0.0410919860113</column>
                                <column id="1">40.1168771525</column>
                            </row>
                            <row id="30">
                                <column id="0">-0.0400109377172</column>
                                <column id="1">42.2896859383</column>
                            </row>
                            <row id="31">
                                <column id="0">-0.0402410065071</column>
                                <column id="1">41.0393404378</column>
                            </row>
                            <row id="32">
                                <column id="0">-0.0389406114574</column>
                                <column id="1">44.2255230099</column>
                            </row>
                            <row id="33">
                                <column id="0">-0.0388039970556</column>
                                <column id="1">42.9098582604</column>
                            </row>
                            <row id="34">
                                <column id="0">-0.0383106919391</column>
                                <column id="1">45.6213507231</column>
                            </row>
                            <row id="35">
                                <column id="0">-0.0372748434136</column>
                                <column id="1">47.2061078407</column>
                            </row>
                            <row id="36">
                                <column id="0">-0.0361337999544</column>
                                <column id="1">49.5097455442</column>
                            </row>
                            <row id="37">
                                <column id="0">-0.0361322745783</column>
                                <column id="1">48.374042867</column>
                            </row>
                            <row id="38">
                                <column id="0">-0.0351119952378</column>
                                <column id="1">50.9299656314</column>
                            </row>
                            <row id="39">
                                <column id="0">-0.0339401513755</column>
                                <column id="1">52.1766318196</column>
                            </row>
                            <row id="40">
                                <column id="0">-0.0334798334556</column>
                                <column id="1">53.4440051758</column>
                            </row>
                            <row id="41">
                                <column id="0">-0.0321431882388</column>
                                <column id="1">54.5898673417</column>
                            </row>
                            <row id="42">
                                <column id="0">-0.0310390438976</column>
                                <column id="1">55.8951567712</column>
                            </row>
                            <row id="43">
                                <column id="0">-0.0302074509463</column>
                                <column id="1">57.2472185556</column>
                            </row>
                            <row id="44">
                                <column id="0">-0.0288335276299</column>
                                <column id="1">58.2089024156</column>
                            </row>
                            <row id="45">
                                <column id="0">-0.0277280214881</column>
                                <column id="1">59.6599952961</column>
                            </row>
                            <row id="46">
                                <column id="0">-0.02662337606</column>
                                <column id="1">61.0189344226</column>
                            </row>
                            <row id="47">
                                <column id="0">-0.0255208644848</column>
                                <column id="1">62.149409034</column>
                            </row>
                            <row id="48">
                                <column id="0">-0.0246892715336</column>
                                <column id="1">63.5014708185</column>
                            </row>
                            <row id="49">
                                <column id="0">-0.0234697220984</column>
                                <column id="1">64.636538465</column>
                            </row>
                            <row id="50">
                                <column id="0">-0.0223679572437</column>
                                <column id="1">65.6870642095</column>
                            </row>
                            <row id="51">
                                <column id="0">-0.0206227416759</column>
                                <column id="1">66.9672479694</column>
                            </row>
                            <row id="52">
                                <column id="0">-0.0189130055039</column>
                                <column id="1">68.160255694</column>
                            </row>
                            <row id="53">
                                <column id="0">-0.0157684754213</column>
                                <column id="1">70.0418291192</column>
                            </row>
                            <row id="54">
                                <column id="0">-0.013485734998</column>
                                <column id="1">71.1762923686</column>
                            </row>
                            <row id="55">
                                <column id="0">-0.0117766124829</column>
                                <column id="1">72.3035978797</column>
                            </row>
                            <row id="56">
                                <column id="0">-0.0091283317045</column>
                                <column id="1">73.3094285192</column>
                            </row>
                            <row id="57">
                                <column id="0">-0.0064460128844</column>
                                <column id="1">74.4168180701</column>
                            </row>
                            <row id="58">
                                <column id="0">-0.00328857408772</column>
                                <column id="1">75.0233989248</column>
                            </row>
                            <row id="59">
                                <column id="0">-0.0534770449527</column>
                                <column id="1">4.45229478488</column>
                            </row>
                            <row id="60">
                                <column id="0">-0.0528923485575</column>
                                <column id="1">7.05378882904</column>
                            </row>
                            <row id="61">
                                <column id="0">-0.0523189897656</column>
                                <column id="1">8.4414034873</column>
                            </row>
                            <row id="62">
                                <column id="0">-0.0494165633385</column>
                                <column id="1">19.1945262771</column>
                            </row>
                            <row id="63">
                                <column id="0">-0.0488399652314</column>
                                <column id="1">20.9289636171</column>
                            </row>
                            <row id="64">
                                <column id="0">-0.0482617474666</column>
                                <column id="1">22.8368122979</column>
                            </row>
                            <row id="65">
                                <column id="0">-0.0471247478283</column>
                                <column id="1">24.5715735693</column>
                            </row>
                            <row id="66">
                                <column id="0">-0.0465465300635</column>
                                <column id="1">26.4794222501</column>
                            </row>
                            <row id="67">
                                <column id="0">-0.0465335728027</column>
                                <column id="1">27.8667129769</column>
                            </row>
                            <row id="68">
                                <column id="0">-0.0459602140108</column>
                                <column id="1">29.2543276351</column>
                            </row>
                            <row id="69">
                                <column id="0">-0.0453787569308</column>
                                <column id="1">31.5089989976</column>
                            </row>
                            <row id="70">
                                <column id="0">-0.0442433769501</column>
                                <column id="1">33.0703489282</column>
                            </row>
                            <row id="71">
                                <column id="0">-0.0425346381775</column>
                                <column id="1">36.0193135171</column>
                            </row>
                            <row id="72">
                                <column id="0">-0.0413927795664</column>
                                <column id="1">38.2743088111</column>
                            </row>
                            <row id="73">
                                <column id="0">-0.0408226600897</column>
                                <column id="1">39.3151007877</column>
                            </row>
                            <row id="74">
                                <column id="0">-0.0391042033714</column>
                                <column id="1">43.3045334216</column>
                            </row>
                            <row id="75">
                                <column id="0">-0.0385292249219</column>
                                <column id="1">44.8655594207</column>
                            </row>
                            <row id="76">
                                <column id="0">-0.0373922252836</column>
                                <column id="1">46.6003206922</column>
                            </row>
                            <row id="77">
                                <column id="0">-0.0362617042757</column>
                                <column id="1">47.6414366003</column>
                            </row>
                            <row id="78">
                                <column id="0">-0.0351166063494</column>
                                <column id="1">50.243254576</column>
                            </row>
                            <row id="79">
                                <column id="0">-0.0175676162059</column>
                                <column id="1">69.155132605</column>
                            </row>
                        </rows>
                    </data>
                </LoadingProfile>
                <TensileStressAtBreak>
                    <value>68</value>
                    <unit>MPa</unit>
                </TensileStressAtBreak>
                <ElongationAtBreak>
                    <value>5</value>
                    <unit>% Strain</unit>
                </ElongationAtBreak>
                <Conditions>
                    <StrainRate>
                        <value>1</value>
                        <unit>mm per min</unit>
                    </StrainRate>
                </Conditions>
            </Tensile>
        </Mechanical>
        <Thermal>
            <MeasurementMethod>Dynamic Mechanical Thermal Analysis (DMTA) in Single Cantilever Bending at 1 Hz, 0.1% Strain, and 2&#176;C per min and Differential Scanning Calorimetry (DSC) at 10&#176;C per min.</MeasurementMethod>
            <GlassTransitionTemperature>
                <value>120</value>
                <unit>Celsius</unit>
                <uncertainty>
                    <type>absolute</type>
                    <value>1</value>
                </uncertainty>
            </GlassTransitionTemperature>
            <GlassTransitionTemperature>
                <value>120</value>
                <unit>Celsius</unit>
                <uncertainty>
                    <type>absolute</type>
                    <value>2</value>
                </uncertainty>
            </GlassTransitionTemperature>
        </Thermal>
    </PROPERTIES>
</PolymerNanocomposite>
