Repository: nfinan/xmlfiles

File: L221_S5_Dai_2008.xml
<PolymerNanocomposite>
    <ID>L221_S5_Dai_2008</ID>
    <Control_ID>L221_S1_Dai_2008</Control_ID>
    <SchemaVersion>PNC_schema_041220</SchemaVersion>
    <DatasetID>5e970bbdc9db0157d0737e92</DatasetID>
    <SchemaID>5e96dbe7c49dc53363c20305</SchemaID>
    <DATA_SOURCE>
        <Citation>
            <CommonFields>
                <CitationType>research article</CitationType>
                <Publication>European Polymer Journal</Publication>
                <Title>Comparative studies for the effect of intercalating agent on the physical properties of epoxy resin-clay based nanocomposite materials</Title>
                <Author>Dai, Chung-Feng</Author>
                <Author>Li, Pei-Ru</Author>
                <Author>Yeh, Jui-Ming</Author>
                <Keyword>Nanocomposite</Keyword>
                <Keyword>Epoxy resin</Keyword>
                <Keyword>Clay</Keyword>
                <Keyword>Intercalating agent</Keyword>
                <Keyword>Physical properties</Keyword>
                <Publisher>Elsevier</Publisher>
                <PublicationYear>2008</PublicationYear>
                <DOI>10.1016/j.eurpolymj.2008.06.015</DOI>
                <Volume>44</Volume>
                <URL>http://linkinghub.elsevier.com/retrieve/pii/S0014305708002772</URL>
                <Language>English</Language>
                <Location>Department of Chemistry, Center for Nanotechnology at CYCU and R&amp;D Center for Membrane Technology, Chung-Yuan Christian University, Chung Li 32023, Taiwan, ROC</Location>
                <DateOfCitation>2018-06-30</DateOfCitation>
            </CommonFields>
            <CitationType>
                <Journal>
                    <ISSN>143057</ISSN>
                    <Issue>8</Issue>
                </Journal>
            </CitationType>
        </Citation>
    </DATA_SOURCE>
    <MATERIALS>
        <Matrix>
            <MatrixComponent>
                <ChemicalName>epoxy resin</ChemicalName>
                <StdChemicalName>DGEBA Epoxy Resin</StdChemicalName>
                <uSMILES>CC(C)(C1=CC=C(OCC2CO2)C=C1)C3=CC=C(OCC4CO4)C=C3</uSMILES>
                <Abbreviation>EPR</Abbreviation>
                <Density>
                    <description>inserted from ChemProps, NanoMine</description>
                    <value>1.13</value>
                    <unit>g/cm3</unit>
                </Density>
            </MatrixComponent>
        </Matrix>
        <Filler>
            <FillerComponent>
                <ChemicalName>montmorillonite</ChemicalName>
                <StdChemicalName>Montmorillonite</StdChemicalName>
                <ManufacturerOrSourceName>Pai-Kong Ceramic Company, Taiwan</ManufacturerOrSourceName>
                <Density>
                    <description>inserted from ChemProps, NanoMine</description>
                    <value>2.35</value>
                    <unit>g/cm3</unit>
                </Density>
                <FillerComponentInComposite>
                    <mass>0.07</mass>
                    <volume>0.03492890576702287</volume>
                </FillerComponentInComposite>
            </FillerComponent>
            <FillerProcessing>
                <ChooseParameter>
                    <Mixing>
                        <Description>5 g of MMT clay with a CEC value of 115 mEq/100 g was stirred at rt overnight in beaker A.</Description>
                        <MixingMethod>stirring</MixingMethod>
                    </Mixing>
                </ChooseParameter>
                <ChooseParameter>
                    <Mixing>
                        <Description>The calculated amount of hexadecyltirmethyl-ammonium bromide was magnetically stirred in beaker B</Description>
                        <MixingMethod>stirring</MixingMethod>
                        <ChemicalUsed>
                            <description>distilled water (50 mL)</description>
                        </ChemicalUsed>
                    </Mixing>
                </ChooseParameter>
                <ChooseParameter>
                    <Other>1.0 M HCl aqueous solution is added to beaker B to adjust pH value to 3-4</Other>
                </ChooseParameter>
                <ChooseParameter>
                    <Mixing>
                        <Description>The mixture in beaker B was stirred for 3 hours</Description>
                        <MixingMethod>stirring</MixingMethod>
                        <Time>
                            <value>3</value>
                            <unit>hours</unit>
                        </Time>
                    </Mixing>
                </ChooseParameter>
                <ChooseParameter>
                    <Other>Beaker B was added at a rate of approximately 10 mL/min with vigorous stirring to the MMT suspension (beaker A)</Other>
                </ChooseParameter>
                <ChooseParameter>
                    <Mixing>
                        <Description>The mixture was then stirred overnight at rt.</Description>
                        <MixingMethod>stirring</MixingMethod>
                    </Mixing>
                </ChooseParameter>
                <ChooseParameter>
                    <Centrifugation>Used</Centrifugation>
                </ChooseParameter>
                <ChooseParameter>
                    <Other>After centrifugation, the clear solution was decanted.</Other>
                </ChooseParameter>
                <ChooseParameter>
                    <Other>Products were washed with 500 mL of distilled water for 0.5 - 1 hr for purification</Other>
                </ChooseParameter>
                <ChooseParameter>
                    <Centrifugation>Used</Centrifugation>
                </ChooseParameter>
                <ChooseParameter>
                    <Other>The two previous steps (washing and centrifugation) were repeated 5 times to remove excess ammonium ions</Other>
                </ChooseParameter>
                <ChooseParameter>
                    <Drying-Evaporation>
                        <Temperature>
                            <value>40</value>
                            <unit>Celsius</unit>
                        </Temperature>
                        <Time>
                            <value>48</value>
                            <unit>hours</unit>
                        </Time>
                    </Drying-Evaporation>
                </ChooseParameter>
            </FillerProcessing>
            <FillerComposition>
                <Fraction>
                    <mass>
                        <value>0.07</value>
                        <source>reported</source>
                    </mass>
                    <volume>
                        <value>0.03492890576702287</value>
                        <source>computed by NanoMine</source>
                    </volume>
                </Fraction>
            </FillerComposition>
            <Description>The organophilic clay was prepared by a cationic exchange method</Description>
        </Filler>
    </MATERIALS>
    <PROCESSING>
        <In-SituPolymerization>
            <ChooseParameter>
                <Mixing>
                    <Description>1 g of TGTPM was dissolved in 12 g of DMAc under stirring</Description>
                    <MixingMethod>stirring</MixingMethod>
                    <ChemicalUsed>
                        <description>TGTPM</description>
                        <value>1</value>
                        <unit>g</unit>
                    </ChemicalUsed>
                    <ChemicalUsed>
                        <description>DMAc</description>
                        <value>12</value>
                        <unit>g</unit>
                    </ChemicalUsed>
                    <Time>
                        <value>6</value>
                        <unit>hours</unit>
                    </Time>
                </Mixing>
            </ChooseParameter>
            <ChooseParameter>
                <Other>The as-prepared organophilic MMT clay was introduced.</Other>
            </ChooseParameter>
            <ChooseParameter>
                <Mixing>
                    <Description>0.54 g of T-403 was added to the mixture and stirring continued for 12 hrs at rt.</Description>
                    <MixingMethod>stirring</MixingMethod>
                    <Time>
                        <value>12</value>
                        <unit>hours</unit>
                    </Time>
                </Mixing>
            </ChooseParameter>
            <ChooseParameter>
                <Other>Resultant mixture was degassed</Other>
            </ChooseParameter>
            <ChooseParameter>
                <Other>It was then drop-wisely cast onto a clean Teflon mould</Other>
            </ChooseParameter>
            <ChooseParameter>
                <Molding>
                    <MoldingMode>hot-pressing</MoldingMode>
                    <MoldingInfo>
                        <Description>After drop-wisely casting, the sample was cured.</Description>
                        <Temperature>
                            <value>140</value>
                            <unit>Celsius</unit>
                        </Temperature>
                        <Time>
                            <value>6</value>
                            <unit>hours</unit>
                        </Time>
                    </MoldingInfo>
                </Molding>
            </ChooseParameter>
        </In-SituPolymerization>
    </PROCESSING>
    <CHARACTERIZATION>
        <Transmission_Electron_Microscopy>
            <EquipmentUsed>JEOL-200FX</EquipmentUsed>
            <AcceleratingVoltage>
                <value>120</value>
                <unit>kV</unit>
            </AcceleratingVoltage>
        </Transmission_Electron_Microscopy>
        <Dynamic_Mechanical_Analysis>
            <Equipment>DuPont TA Q800 analyzer</Equipment>
            <Description>Heating rate of 3 C/min and at a frequency of 1 Hz</Description>
        </Dynamic_Mechanical_Analysis>
        <Differential_Scanning_Calorimetry>
            <Equipment>DuPont TA Q10 differential scanning calorimeter</Equipment>
            <HeatingRate>
                <value>10</value>
                <unit>C/min</unit>
            </HeatingRate>
            <CoolingRate>
                <value>10</value>
                <unit>C/min</unit>
            </CoolingRate>
        </Differential_Scanning_Calorimetry>
        <Fourier_Transform_Infrared_Spectroscopy>
            <Equipment>BIO-RAD FTS-7</Equipment>
            <Description>performed with a scanning rate of 2/min</Description>
        </Fourier_Transform_Infrared_Spectroscopy>
        <XRay_Diffraction_and_Scattering>
            <Equipment>Panalytical X0 Pert Pro X-ray diffractometer</Equipment>
        </XRay_Diffraction_and_Scattering>
        <Thermogravimetric_Analysis>
            <Equipment>DuPont TA Q50</Equipment>
            <Description>The scan rate was 10 C/min, and temperature range was from 30 C to 900 C</Description>
        </Thermogravimetric_Analysis>
    </CHARACTERIZATION>
    <PROPERTIES>
        <Viscoelastic>
            <DynamicProperties>
                <MeasurementMode>tensile</MeasurementMode>
                <MeasurementMethod>DMA</MeasurementMethod>
                <DMA_mode>
                    <TemperatureSweep>
                        <condition>
                            <frequency>
                                <value>1</value>
                                <unit>Hz</unit>
                            </frequency>
                        </condition>
                    </TemperatureSweep>
                </DMA_mode>
                <DynamicPropertyProfile>
                    <description>Storage modulus measured at 35 C</description>
                    <value>3015</value>
                    <unit>MPa</unit>
                    <data>
                        <description>dependence of storage modulus with respect to temperature</description>
                        <AxisLabel>
                            <xName>Temperature</xName>
                            <xUnit>celsius</xUnit>
                            <yName>Storage Modulus</yName>
                            <yUnit>MPa</yUnit>
                        </AxisLabel>
                        <data>
                            <headers>
                                <column id="0">Temperature ( C)</column>
                                <column id="1">Storage Modulus (Mpa)</column>
                            </headers>
                            <rows>
                                <row id="0">
                                    <column id="0">36.8256053053</column>
                                    <column id="1">2975.49066108</column>
                                </row>
                                <row id="1">
                                    <column id="0">39.3998464066</column>
                                    <column id="1">2912.91202375</column>
                                </row>
                                <row id="2">
                                    <column id="0">41.9738378304</column>
                                    <column id="1">2856.3613139</column>
                                </row>
                                <row id="3">
                                    <column id="0">44.5480765864</column>
                                    <column id="1">2793.83929727</column>
                                </row>
                                <row id="4">
                                    <column id="0">47.1224289962</column>
                                    <column id="1">2728.57335412</column>
                                </row>
                                <row id="5">
                                    <column id="0">49.7905571246</column>
                                    <column id="1">2657.00114258</column>
                                </row>
                                <row id="6">
                                    <column id="0">52.2716642</column>
                                    <column id="1">2585.23647734</column>
                                </row>
                                <row id="7">
                                    <column id="0">54.8464901671</column>
                                    <column id="1">2508.53750699</column>
                                </row>
                                <row id="8">
                                    <column id="0">57.4217139224</column>
                                    <column id="1">2422.23479379</column>
                                </row>
                                <row id="9">
                                    <column id="0">59.9967293125</column>
                                    <column id="1">2340.96261255</column>
                                </row>
                                <row id="10">
                                    <column id="0">62.5717825871</column>
                                    <column id="1">2258.77578914</column>
                                </row>
                                <row id="11">
                                    <column id="0">65.1468358618</column>
                                    <column id="1">2176.58896573</column>
                                </row>
                                <row id="12">
                                    <column id="0">67.6697199552</column>
                                    <column id="1">2099.6332822</column>
                                </row>
                                <row id="13">
                                    <column id="0">70.2964120269</column>
                                    <column id="1">2025.02030938</column>
                                </row>
                                <row id="14">
                                    <column id="0">72.8707985328</column>
                                    <column id="1">1958.93118826</column>
                                </row>
                                <row id="15">
                                    <column id="0">75.4450600195</column>
                                    <column id="1">1895.86038633</column>
                                </row>
                                <row id="16">
                                    <column id="0">78.0191661795</column>
                                    <column id="1">1836.53961732</column>
                                </row>
                                <row id="17">
                                    <column id="0">80.5702354797</column>
                                    <column id="1">1768.96758522</column>
                                </row>
                                <row id="18">
                                    <column id="0">83.1677308261</column>
                                    <column id="1">1709.39190706</column>
                                </row>
                                <row id="19">
                                    <column id="0">85.7416930247</column>
                                    <column id="1">1653.54677832</column>
                                </row>
                                <row id="20">
                                    <column id="0">88.3162632708</column>
                                    <column id="1">1583.02164266</column>
                                </row>
                                <row id="21">
                                    <column id="0">90.8909282285</column>
                                    <column id="1">1510.20990155</column>
                                </row>
                                <row id="22">
                                    <column id="0">93.4657074713</column>
                                    <column id="1">1434.63898988</column>
                                </row>
                                <row id="23">
                                    <column id="0">96.0413567968</column>
                                    <column id="1">1338.06179623</column>
                                </row>
                                <row id="24">
                                    <column id="0">98.6171109363</column>
                                    <column id="1">1238.95409257</column>
                                </row>
                                <row id="25">
                                    <column id="0">101.193565941</column>
                                    <column id="1">1122.92550864</column>
                                </row>
                                <row id="26">
                                    <column id="0">103.653239811</column>
                                    <column id="1">1004.19277701</column>
                                </row>
                                <row id="27">
                                    <column id="0">105.90448489</column>
                                    <column id="1">900.398779976</column>
                                </row>
                                <row id="28">
                                    <column id="0">108.080813408</column>
                                    <column id="1">786.595777241</column>
                                </row>
                                <row id="29">
                                    <column id="0">110.563731366</column>
                                    <column id="1">671.111215991</column>
                                </row>
                                <row id="30">
                                    <column id="0">113.186886701</column>
                                    <column id="1">556.456976649</column>
                                </row>
                                <row id="31">
                                    <column id="0">115.715466953</column>
                                    <column id="1">467.407955602</column>
                                </row>
                                <row id="32">
                                    <column id="0">118.29035543</column>
                                    <column id="1">389.199825657</column>
                                </row>
                                <row id="33">
                                    <column id="0">120.864569561</column>
                                    <column id="1">327.272326445</column>
                                </row>
                                <row id="34">
                                    <column id="0">123.438334759</column>
                                    <column id="1">276.183337019</column>
                                </row>
                                <row id="35">
                                    <column id="0">126.035061806</column>
                                    <column id="1">235.156602187</column>
                                </row>
                                <row id="36">
                                    <column id="0">128.584558139</column>
                                    <column id="1">205.560513238</column>
                                </row>
                                <row id="37">
                                    <column id="0">131.157281511</column>
                                    <column id="1">179.624183652</column>
                                </row>
                                <row id="38">
                                    <column id="0">133.729569211</column>
                                    <column id="1">164.20623909</column>
                                </row>
                                <row id="39">
                                    <column id="0">136.301819026</column>
                                    <column id="1">149.702936704</column>
                                </row>
                                <row id="40">
                                    <column id="0">138.873860476</column>
                                    <column id="1">140.230166286</column>
                                </row>
                                <row id="41">
                                    <column id="0">141.445591272</column>
                                    <column id="1">138.257461711</column>
                                </row>
                                <row id="42">
                                    <column id="0">144.017924434</column>
                                    <column id="1">121.741946538</column>
                                </row>
                                <row id="43">
                                    <column id="0">146.589909057</column>
                                    <column id="1">113.641139383</column>
                                </row>
                                <row id="44">
                                    <column id="0">149.161625331</column>
                                    <column id="1">112.019047643</column>
                                </row>
                                <row id="45">
                                    <column id="0">151.733343303</column>
                                    <column id="1">110.355963536</column>
                                </row>
                                <row id="46">
                                    <column id="0">154.304936865</column>
                                    <column id="1">111.696466978</column>
                                </row>
                                <row id="47">
                                    <column id="0">156.87682787</column>
                                    <column id="1">105.855876428</column>
                                </row>
                                <row id="48">
                                    <column id="0">159.097876465</column>
                                    <column id="1">103.950307086</column>
                                </row>
                            </rows>
                        </data>
                    </data>
                </DynamicPropertyProfile>
            </DynamicProperties>
            <DynamicProperties>
                <MeasurementMode>tensile</MeasurementMode>
                <MeasurementMethod>DMA</MeasurementMethod>
                <DMA_mode>
                    <TemperatureSweep>
                        <condition>
                            <frequency>
                                <value>1</value>
                                <unit>Hz</unit>
                            </frequency>
                        </condition>
                    </TemperatureSweep>
                </DMA_mode>
                <DynamicPropertyProfile>
                    <description>T where maximum tan delta is</description>
                    <value>121.96</value>
                    <data>
                        <description>dependence of tan delta with respect to temperature</description>
                        <AxisLabel>
                            <xName>Temperature</xName>
                            <xUnit>celsius</xUnit>
                            <yName>Tan Delta</yName>
                        </AxisLabel>
                        <data>
                            <headers>
                                <column id="0">Temperature ( C)</column>
                                <column id="1">Tan Delta</column>
                            </headers>
                            <rows>
                                <row id="0">
                                    <column id="0">33.30007662</column>
                                    <column id="1">0.045614213</column>
                                </row>
                                <row id="1">
                                    <column id="0">39.08949505</column>
                                    <column id="1">0.045663517</column>
                                </row>
                                <row id="2">
                                    <column id="0">45.28757043</column>
                                    <column id="1">0.046714629</column>
                                </row>
                                <row id="3">
                                    <column id="0">50.78240853</column>
                                    <column id="1">0.049896796</column>
                                </row>
                                <row id="4">
                                    <column id="0">56.33427896</column>
                                    <column id="1">0.055154878</column>
                                </row>
                                <row id="5">
                                    <column id="0">61.94364219</column>
                                    <column id="1">0.061828267</column>
                                </row>
                                <row id="6">
                                    <column id="0">67.86216407</column>
                                    <column id="1">0.069623195</column>
                                </row>
                                <row id="7">
                                    <column id="0">73.54128172</column>
                                    <column id="1">0.07690023</column>
                                </row>
                                <row id="8">
                                    <column id="0">79.85114932</column>
                                    <column id="1">0.085363315</column>
                                </row>
                                <row id="9">
                                    <column id="0">85.89716121</column>
                                    <column id="1">0.094828875</column>
                                </row>
                                <row id="10">
                                    <column id="0">92.20140451</column>
                                    <column id="1">0.111360816</column>
                                </row>
                                <row id="11">
                                    <column id="0">97.71212938</column>
                                    <column id="1">0.133699617</column>
                                </row>
                                <row id="12">
                                    <column id="0">101.1199009</column>
                                    <column id="1">0.152735601</column>
                                </row>
                                <row id="13">
                                    <column id="0">104.5298676</column>
                                    <column id="1">0.168622236</column>
                                </row>
                                <row id="14">
                                    <column id="0">107.6730792</column>
                                    <column id="1">0.189670972</column>
                                </row>
                                <row id="15">
                                    <column id="0">110.7658694</column>
                                    <column id="1">0.207549043</column>
                                </row>
                                <row id="16">
                                    <column id="0">115.3845816</column>
                                    <column id="1">0.230042282</column>
                                </row>
                                <row id="17">
                                    <column id="0">121.3740803</column>
                                    <column id="1">0.24101893</column>
                                </row>
                                <row id="18">
                                    <column id="0">127.9064511</column>
                                    <column id="1">0.232298327</column>
                                </row>
                                <row id="19">
                                    <column id="0">132.6551147</column>
                                    <column id="1">0.215314165</column>
                                </row>
                                <row id="20">
                                    <column id="0">136.6169622</column>
                                    <column id="1">0.194521372</column>
                                </row>
                                <row id="21">
                                    <column id="0">140.5773367</column>
                                    <column id="1">0.17584185</column>
                                </row>
                                <row id="22">
                                    <column id="0">144.5381412</column>
                                    <column id="1">0.156545536</column>
                                </row>
                                <row id="23">
                                    <column id="0">148.5737318</column>
                                    <column id="1">0.137825206</column>
                                </row>
                                <row id="24">
                                    <column id="0">153.3260501</column>
                                    <column id="1">0.115597851</column>
                                </row>
                                <row id="25">
                                    <column id="0">158.2275603</column>
                                    <column id="1">0.095068478</column>
                                </row>
                                <row id="26">
                                    <column id="0">108.942217</column>
                                    <column id="1">0.199346252</column>
                                </row>
                                <row id="27">
                                    <column id="0">112.6921193</column>
                                    <column id="1">0.219575643</column>
                                </row>
                                <row id="28">
                                    <column id="0">118.5340823</column>
                                    <column id="1">0.238445118</column>
                                </row>
                                <row id="29">
                                    <column id="0">125.6438897</column>
                                    <column id="1">0.238410843</column>
                                </row>
                                <row id="30">
                                    <column id="0">106.0278217</column>
                                    <column id="1">0.180462664</column>
                                </row>
                                <row id="31">
                                    <column id="0">102.9043144</column>
                                    <column id="1">0.161580084</column>
                                </row>
                                <row id="32">
                                    <column id="0">99.57075423</column>
                                    <column id="1">0.144048348</column>
                                </row>
                                <row id="33">
                                    <column id="0">96.0280821</column>
                                    <column id="1">0.12651762</column>
                                </row>
                                <row id="34">
                                    <column id="0">94.25580514</column>
                                    <column id="1">0.119102092</column>
                                </row>
                                <row id="35">
                                    <column id="0">130.150147</column>
                                    <column id="1">0.223540975</column>
                                </row>
                                <row id="36">
                                    <column id="0">134.4487036</column>
                                    <column id="1">0.206647362</column>
                                </row>
                                <row id="37">
                                    <column id="0">138.227303</column>
                                    <column id="1">0.185706761</column>
                                </row>
                                <row id="38">
                                    <column id="0">142.0035502</column>
                                    <column id="1">0.16814075</column>
                                </row>
                                <row id="39">
                                    <column id="0">135.3934711</column>
                                    <column id="1">0.201243482</column>
                                </row>
                                <row id="40">
                                    <column id="0">123.7597648</column>
                                    <column id="1">0.241457046</column>
                                </row>
                                <row id="41">
                                    <column id="0">116.9683299</column>
                                    <column id="1">0.23474063</column>
                                </row>
                                <row id="42">
                                    <column id="0">113.9427924</column>
                                    <column id="1">0.225306397</column>
                                </row>
                                <row id="43">
                                    <column id="0">111.7551142</column>
                                    <column id="1">0.213843378</column>
                                </row>
                                <row id="44">
                                    <column id="0">145.5716262</column>
                                    <column id="1">0.149225911</column>
                                </row>
                                <row id="45">
                                    <column id="0">146.7255057</column>
                                    <column id="1">0.143821023</column>
                                </row>
                                <row id="46">
                                    <column id="0">150.185027</column>
                                    <column id="1">0.130643491</column>
                                </row>
                                <row id="47">
                                    <column id="0">151.4446385</column>
                                    <column id="1">0.123550804</column>
                                </row>
                                <row id="48">
                                    <column id="0">89.77071777</column>
                                    <column id="1">0.103600654</column>
                                </row>
                                <row id="49">
                                    <column id="0">82.98398729</column>
                                    <column id="1">0.090135059</column>
                                </row>
                                <row id="50">
                                    <column id="0">76.40307569</column>
                                    <column id="1">0.081392881</column>
                                </row>
                            </rows>
                        </data>
                    </data>
                </DynamicPropertyProfile>
            </DynamicProperties>
            <DynamicProperties>
                <MeasurementMode>tensile</MeasurementMode>
                <MeasurementMethod>DMA</MeasurementMethod>
                <DMA_mode>
                    <TemperatureSweep>
                        <condition>
                            <frequency>
                                <value>1</value>
                                <unit>Hz</unit>
                            </frequency>
                        </condition>
                    </TemperatureSweep>
                </DMA_mode>
                <DynamicPropertyProfile>
                    <description>Storage modulus measured at 130 C</description>
                    <value>191.5</value>
                    <unit>MPa</unit>
                </DynamicPropertyProfile>
            </DynamicProperties>
        </Viscoelastic>
        <Thermal>
            <ThermalDecompositionTemperature>
                <value>357.2</value>
                <unit>Celsius</unit>
            </ThermalDecompositionTemperature>
            <GlassTransitionTemperature>
                <value>117.05</value>
                <unit>Celsius</unit>
            </GlassTransitionTemperature>
        </Thermal>
    </PROPERTIES>
    <MICROSTRUCTURE>
        <ImageFile>
            <File>http://localhost/nmr/blob?id=5b31450ae74a1d5f37226095</File>
            <Description>Transmission electron microscopy of TECN7 at x10 k magnification</Description>
            <MicroscopyType>TEM</MicroscopyType>
        </ImageFile>
        <Experimental_Sample_Info>
            <SampleThickness>
                <value>0.175</value>
                <unit>mm</unit>
            </SampleThickness>
        </Experimental_Sample_Info>
    </MICROSTRUCTURE>
</PolymerNanocomposite>
