Repository: nfinan/xmlfiles

File: L127_S2_Travelpiece_2009.xml (part 2 of 2)
<PolymerNanocomposite>
                                <row id="15">
                                    <column id="0">14.4966550143</column>
                                    <column id="1">3.28250552432</column>
                                </row>
                                <row id="16">
                                    <column id="0">23.5438086097</column>
                                    <column id="1">3.23643473864</column>
                                </row>
                                <row id="17">
                                    <column id="0">38.2371604554</column>
                                    <column id="1">3.17546681267</column>
                                </row>
                                <row id="18">
                                    <column id="0">62.1004215559</column>
                                    <column id="1">3.14815538882</column>
                                </row>
                                <row id="19">
                                    <column id="0">100.8564002</column>
                                    <column id="1">3.09077381144</column>
                                </row>
                                <row id="20">
                                    <column id="0">163.799426905</column>
                                    <column id="1">3.0582208012</column>
                                </row>
                                <row id="21">
                                    <column id="0">266.02428999</column>
                                    <column id="1">3.03146112329</column>
                                </row>
                                <row id="22">
                                    <column id="0">432.046217756</column>
                                    <column id="1">3.00497731834</column>
                                </row>
                                <row id="23">
                                    <column id="0">701.680039384</column>
                                    <column id="1">2.99642525633</column>
                                </row>
                                <row id="24">
                                    <column id="0">1139.58844548</column>
                                    <column id="1">2.97270018107</column>
                                </row>
                                <row id="25">
                                    <column id="0">1850.78918052</column>
                                    <column id="1">2.95228558142</column>
                                </row>
                                <row id="26">
                                    <column id="0">3005.84005069</column>
                                    <column id="1">2.92414653867</column>
                                </row>
                                <row id="27">
                                    <column id="0">4881.74153243</column>
                                    <column id="1">2.89849035263</column>
                                </row>
                                <row id="28">
                                    <column id="0">7928.36610983</column>
                                    <column id="1">2.87890337189</column>
                                </row>
                                <row id="29">
                                    <column id="0">12876.3452047</column>
                                    <column id="1">2.8585807299</column>
                                </row>
                                <row id="30">
                                    <column id="0">20912.2867855</column>
                                    <column id="1">2.83310845917</column>
                                </row>
                                <row id="31">
                                    <column id="0">33963.3437633</column>
                                    <column id="1">2.81076274875</column>
                                </row>
                                <row id="32">
                                    <column id="0">55159.3774231</column>
                                    <column id="1">2.78703767349</column>
                                </row>
                                <row id="33">
                                    <column id="0">89583.550398</column>
                                    <column id="1">2.74648434717</column>
                                </row>
                                <row id="34">
                                    <column id="0">145491.353906</column>
                                    <column id="1">2.71558657473</column>
                                </row>
                                <row id="35">
                                    <column id="0">236290.41233</column>
                                    <column id="1">2.68579229417</column>
                                </row>
                                <row id="36">
                                    <column id="0">383755.855312</column>
                                    <column id="1">2.66758467827</column>
                                </row>
                                <row id="37">
                                    <column id="0">623252.357278</column>
                                    <column id="1">2.65185991909</column>
                                </row>
                                <row id="38">
                                    <column id="0">988436.736602</column>
                                    <column id="1">2.67963313029</column>
                                </row>
                            </rows>
                        </data>
                    </data>
                </Dielectric_Real_Permittivity>
            </AC_DielectricDispersion>
            <AC_DielectricDispersion>
                <DielectricDispersionDependence>
                    <TemperatureDependence>
                        <condition>
                            <frequency>
                                <value>1000</value>
                                <unit>Hz</unit>
                            </frequency>
                        </condition>
                    </TemperatureDependence>
                </DielectricDispersionDependence>
                <Dielectric_Real_Permittivity>
                    <data>
                        <description>Real permittivity (&#949;&#8217;) measurements at 1000 Hz as a function of temperature &#8211; second test cycle</description>
                        <AxisLabel>
                            <xName>Temperature</xName>
                            <xUnit>C</xUnit>
                            <yName>Real permittivity, &#949;&#8217;</yName>
                        </AxisLabel>
                        <data>
                            <headers>
                                <column id="0">Temperature (C)</column>
                                <column id="1">Real Permittivity</column>
                            </headers>
                            <rows>
                                <row id="0">
                                    <column id="0">31.06442292</column>
                                    <column id="1">2.391839708</column>
                                </row>
                                <row id="1">
                                    <column id="0">50.96324634</column>
                                    <column id="1">2.441127476</column>
                                </row>
                                <row id="2">
                                    <column id="0">99.57968086</column>
                                    <column id="1">2.548057621</column>
                                </row>
                                <row id="3">
                                    <column id="0">149.3933146</column>
                                    <column id="1">2.648896262</column>
                                </row>
                                <row id="4">
                                    <column id="0">199.5605534</column>
                                    <column id="1">2.729560657</column>
                                </row>
                                <row id="5">
                                    <column id="0">249.5357968</column>
                                    <column id="1">2.814967628</column>
                                </row>
                                <row id="6">
                                    <column id="0">299.5335753</column>
                                    <column id="1">2.979492593</column>
                                </row>
                            </rows>
                        </data>
                    </data>
                </Dielectric_Real_Permittivity>
                <Dielectric_Loss_Permittivity>
                    <data>
                        <description>Imaginary permittivity (&#949;&#8217;&#8217;) measurements at 1000 Hz as a function of temperature &#8211; second test cycle</description>
                        <AxisLabel>
                            <xName>Temperature</xName>
                            <xUnit>C</xUnit>
                            <yName>Imaginary permittivity, &#949;&#8217;&#8217;</yName>
                        </AxisLabel>
                        <data>
                            <headers>
                                <column id="0">Temperature (C)</column>
                                <column id="1">Imaginary Permittivity</column>
                            </headers>
                            <rows>
                                <row id="0">
                                    <column id="0">31.9672131148</column>
                                    <column id="1">0.0741403026135</column>
                                </row>
                                <row id="1">
                                    <column id="0">51.6393442623</column>
                                    <column id="1">0.0799174690509</column>
                                </row>
                                <row id="2">
                                    <column id="0">100.819672131</column>
                                    <column id="1">0.0808803301238</column>
                                </row>
                                <row id="3">
                                    <column id="0">150.0</column>
                                    <column id="1">0.0717331499312</column>
                                </row>
                                <row id="4">
                                    <column id="0">200.819672131</column>
                                    <column id="1">0.0601788170564</column>
                                </row>
                                <row id="5">
                                    <column id="0">250.0</column>
                                    <column id="1">0.0515130674003</column>
                                </row>
                                <row id="6">
                                    <column id="0">300.0</column>
                                    <column id="1">0.0823246217331</column>
                                </row>
                            </rows>
                        </data>
                    </data>
                </Dielectric_Loss_Permittivity>
            </AC_DielectricDispersion>
            <DielectricBreakdownStrength>
                <Condition>DC; Temperature = 300C</Condition>
                <WeibullPlot>
                    <description>DC breakdown strength (Weibull plots) at 300oC for unfilled and filled (treated and untreated silica) nanocomposites</description>
                    <data>
                        <AxisLabel>
                            <xName>Breakdown Voltage</xName>
                            <xUnit>kV/mm</xUnit>
                            <yName>Probability of Failure</yName>
                            <yUnit>%</yUnit>
                        </AxisLabel>
                        <data>
                            <headers>
                                <column id="0">Breakdown Voltage (kV/mm)</column>
                                <column id="1">Probability of Failure (%)</column>
                            </headers>
                            <rows>
                                <row id="0">
                                    <column id="0">117.112299465</column>
                                    <column id="1">3.92441860465</column>
                                </row>
                                <row id="1">
                                    <column id="0">191.978609626</column>
                                    <column id="1">9.73837209302</column>
                                </row>
                                <row id="2">
                                    <column id="0">203.743315508</column>
                                    <column id="1">15.4069767442</column>
                                </row>
                                <row id="3">
                                    <column id="0">211.764705882</column>
                                    <column id="1">21.2209302326</column>
                                </row>
                                <row id="4">
                                    <column id="0">213.368983957</column>
                                    <column id="1">27.0348837209</column>
                                </row>
                                <row id="5">
                                    <column id="0">227.807486631</column>
                                    <column id="1">32.7034883721</column>
                                </row>
                                <row id="6">
                                    <column id="0">229.946524064</column>
                                    <column id="1">38.3720930233</column>
                                </row>
                                <row id="7">
                                    <column id="0">240.64171123</column>
                                    <column id="1">44.1860465116</column>
                                </row>
                                <row id="8">
                                    <column id="0">241.176470588</column>
                                    <column id="1">49.8546511628</column>
                                </row>
                                <row id="9">
                                    <column id="0">241.711229947</column>
                                    <column id="1">55.523255814</column>
                                </row>
                                <row id="10">
                                    <column id="0">242.780748663</column>
                                    <column id="1">61.3372093023</column>
                                </row>
                                <row id="11">
                                    <column id="0">261.497326203</column>
                                    <column id="1">67.0058139535</column>
                                </row>
                                <row id="12">
                                    <column id="0">287.700534759</column>
                                    <column id="1">72.8197674419</column>
                                </row>
                                <row id="13">
                                    <column id="0">288.235294118</column>
                                    <column id="1">78.6337209302</column>
                                </row>
                                <row id="14">
                                    <column id="0">289.839572193</column>
                                    <column id="1">84.3023255814</column>
                                </row>
                                <row id="15">
                                    <column id="0">295.187165775</column>
                                    <column id="1">89.9709302326</column>
                                </row>
                                <row id="16">
                                    <column id="0">295.721925134</column>
                                    <column id="1">95.7848837209</column>
                                </row>
                            </rows>
                        </data>
                    </data>
                </WeibullPlot>
                <WeibullParameter>
                    <value>275</value>
                </WeibullParameter>
                <WeibullParameter>
                    <description>Scale Parameter</description>
                    <value>4</value>
                </WeibullParameter>
            </DielectricBreakdownStrength>
            <DielectricBreakdownStrength>
                <Condition>AC; Temperature = 300C</Condition>
                <WeibullPlot>
                    <description>AC breakdown strength (Weibull plots) at 300oC for unfilled and filled (treated and untreated silica) nanocomposites</description>
                    <data>
                        <AxisLabel>
                            <xName>Breakdown Voltage Peak</xName>
                            <xUnit>kV/mm</xUnit>
                            <yName>Probability of Failure</yName>
                            <yUnit>%</yUnit>
                        </AxisLabel>
                        <data>
                            <headers>
                                <column id="0">Breakdown Voltage Peak (kV/mm)</column>
                                <column id="1">Probability of Failure (%)</column>
                            </headers>
                            <rows>
                                <row id="0">
                                    <column id="0">77.401894452</column>
                                    <column id="1">3.71428571429</column>
                                </row>
                                <row id="1">
                                    <column id="0">89.851150203</column>
                                    <column id="1">8.85714285714</column>
                                </row>
                                <row id="2">
                                    <column id="0">109.336941813</column>
                                    <column id="1">13.8571428571</column>
                                </row>
                                <row id="3">
                                    <column id="0">121.786197564</column>
                                    <column id="1">19.0</column>
                                </row>
                                <row id="4">
                                    <column id="0">126.116373478</column>
                                    <column id="1">24.2857142857</column>
                                </row>
                                <row id="5">
                                    <column id="0">128.822733424</column>
                                    <column id="1">29.4285714286</column>
                                </row>
                                <row id="6">
                                    <column id="0">130.98782138</column>
                                    <column id="1">34.4285714286</column>
                                </row>
                                <row id="7">
                                    <column id="0">147.225981055</column>
                                    <column id="1">39.8571428571</column>
                                </row>
                                <row id="8">
                                    <column id="0">152.638700947</column>
                                    <column id="1">44.7142857143</column>
                                </row>
                                <row id="9">
                                    <column id="0">160.216508796</column>
                                    <column id="1">50.0</column>
                                </row>
                                <row id="10">
                                    <column id="0">174.289580514</column>
                                    <column id="1">55.2857142857</column>
                                </row>
                                <row id="11">
                                    <column id="0">182.408660352</column>
                                    <column id="1">60.2857142857</column>
                                </row>
                                <row id="12">
                                    <column id="0">197.564276049</column>
                                    <column id="1">65.5714285714</column>
                                </row>
                                <row id="13">
                                    <column id="0">198.646820027</column>
                                    <column id="1">70.7142857143</column>
                                </row>
                                <row id="14">
                                    <column id="0">200.270635995</column>
                                    <column id="1">75.8571428571</column>
                                </row>
                                <row id="15">
                                    <column id="0">201.353179973</column>
                                    <column id="1">80.8571428571</column>
                                </row>
                                <row id="16">
                                    <column id="0">201.353179973</column>
                                    <column id="1">86.1428571429</column>
                                </row>
                                <row id="17">
                                    <column id="0">233.829499323</column>
                                    <column id="1">91.2857142857</column>
                                </row>
                                <row id="18">
                                    <column id="0">256.562922869</column>
                                    <column id="1">96.4285714286</column>
                                </row>
                            </rows>
                        </data>
                    </data>
                </WeibullPlot>
                <WeibullParameter>
                    <description>Scale Parameter</description>
                    <value>181</value>
                </WeibullParameter>
                <WeibullParameter>
                    <description>Shape Parameter</description>
                    <value>4</value>
                </WeibullParameter>
            </DielectricBreakdownStrength>
            <DielectricBreakdownStrength>
                <Condition>DC; Temperature = 200C</Condition>
                <WeibullParameter>
                    <description>Scale Parameter</description>
                    <value>380</value>
                </WeibullParameter>
                <WeibullParameter>
                    <description>Shape Parameter</description>
                    <value>3</value>
                </WeibullParameter>
            </DielectricBreakdownStrength>
        </Electrical>
    </PROPERTIES>
    <MICROSTRUCTURE>
        <LengthUnit>7.158 nm/pixel</LengthUnit>
        <ImageFile>
            <File>http://localhost/nmr/blob?id=5adf9b48e74a1d164c050163</File>
            <Description>SEM image of 5 wt% untreated silica</Description>
            <MicroscopyType>SEM</MicroscopyType>
            <Type>grayscale</Type>
            <Dimension>
                <width>471</width>
                <height>370</height>
            </Dimension>
        </ImageFile>
    </MICROSTRUCTURE>
</PolymerNanocomposite>
